Repository: ihalage/AIMat

# AIMat

### An AI based software to predict the dielectric properties of composite materials. Implemented for 5G materials discovery.

The goal is to predict the dielectric constant, Quality factor (1/loss tangent) and the temperature coefficient of resonance frequency of `(1-x)A - xB` type alloyed compositions where A and B are two known dielectric materials and x is the mole fraction of B. Predictions are made by three combined deep neural networks (see `images` directory). 5G materials require a high quality factor (low loss) and moderate dielectric constant (around 5), and a temperature coefficient near zero. A user friendly software is developed so those who are interested can choose constituent materials from hundreds of available materials in our database and get an idea of what will the properties look like when the selected two materials are mixed at a given ratio. Additionally, users can set target properties and apply genetic algorithm optimisation provided in the repository to inversely discover new materials that fit their purpose.

File: data/4000_dielectric_materials.csv (part 1 of 7)
Material,Sintering,Structure,er,Qf,f,Tcf,Reference
AlPO4+5wt% MgF2,1450,Orthorhombic,3,900,5.8,,1
0.2B2O3-0.8SiO2,1100,Amorphous (fused silica),3.6,70600,,,2
SiO2 (solid state method),1100,fused silica,3.7,44300,,-15,3
SiO2melt method,,Fused silica,3.7,122100,,,3
10.5CaO-22.2B2O3-67.3SiO2,1035,Glass,3.8,4300,12.9,,4
SiO2,1650,Trigonal P3 121,3.8,80400,,-16,5
CaO-B2O3-SiO2 (29.3:9.3:61.4 mol%),900,Glass,3.9,1800,9.9,,6
27.8CaO-27B2O3-45.2SiO2,875,Glass,4,3200,12.8,,6
KGaGe3O8,890,Monoclinic P2 1/a,4,10200,13,,7
SrCuSi4O10,1100,Gillespite Tetragonal P4/ncc,4,11500,,,8
CaO-B2O3-SiO2 (19.8:30.9:49.3 mol%),900,Glass,4.1,2000,9.9,,6
CaO-B2O3-SiO2 (10.5:22.2:67.3 mol%),900,Glass,4.1,2600,9.9,,6
Na2MoO4,660,Cubic Fd-3m,4.1,35000,,-76,9
Li3AlB2O6,650,Triclinic P-1 7,4.2,12460,16.8,-290,10
27.8CaO-27B2O3-45.3SiO2,850,Glass,4.2,3200,12.8,,4
LiAlSiO4+15 wt% Bi 2O3,900,α-eucryptite Rhombohedral R3,4.3,62400,,-16,11
Li 2CaSiO 4,1000,Tetragonal I-42m,4.4,2500,,,12
BF33 glass,,Glass,4.6,440,4,,13
BF33 glass,,Glass,4.6,860,5,,13
BF33 glass,,Glass,4.6,2900,24,,13
BF33 glass,,Glass,4.6,4560,77,,13
MEMPAX glass,,Glass,4.7,310,2,,13
MEMPAX glass,,Glass,4.7,700,5,,13
MEMPAX glass,,Glass,4.7,2400,24,,13
MEMPAX glass,,Glass,4.7,5130,77,,13
K0.9 Ba0.1 Ga1.1 Ge2.9 O8,990,Monoclinic C2/m,4.7,10600,13,-18,7
LiAlSiO 4,1350,α-eucryptite Rhombohedral R3,4.8,36000,,8,14
Li 3 AlB 2O6,700,Triclinic,4.9,12600,16.9,-201,10
(cordierite) Mg2Al 4Si 5O18+7 wt% Yb 2O3,1420,Orthorhombic Cccm,4.9,112500,18,,15
Li 2MgSiO 4 +5 wt% LMZBS,850,Orthorhombic,4.9,8000,8,,16
SrCuSi 4O10 +5 wt% LMZBS,900,Tetragonal Gillespite P4/ncc,5,4000,,,8
30 wt% Al 2O3+70 wt% [3ZnO-2B2O3],850,Composite,5,8000,7,-32,17
Mg2SiO 4+15 wt% LBS,950,Orthorhombic Pbnm,5,1500,,,18
Li 2MgSiO 4 +3 wt% LMZBS,850,Orthorhombic,5,10000,8,,16
SrCuSi 4O10 +3wt% LMZBS,975,Tetragonal Gillespite P4/ncc,5.1,5000,,,8
Li 2MgSiO 4,1250,Orthorhombic,5.1,16000,8,,16
Cordierite+15 wt% CaO-B2O3,1020,Cordierite composite,5.1,4500,10.3,,19
Li 2MgSiO 4 +3 wt% LBS,850,Orthorhombic,5.1,42100,8,,16
Li 2MgSiO 4 +2 wt% LBS,850,Orthorhombic,5.1,67000,8,,16
AF32 glass,,Glass,5.1,360,1,,13
AF32 glass,,Glass,5.1,290,4,,13
AF32 glass,,Glass,5.1,1190,5,,13
AF32 glass,,Glass,5.1,3470,24,,13
AF32 glass,,Glass,5.1,7230,77,,13
KGaGe3O8 +0.3 wt% H 3BO3,880,Monoclinic P2 1/a,5.2,64000,13,-23,7
Li 2MgSiO 4 +5 wt% LBS,850,Orthorhombic,5.2,12500,8,,16
Li 2MoO4,540,Trigonal R-3,5.2,18500,9.6,,20
LiAlSiO 4+12 mol%B 2O3,950,α-eucryptite Rhombohedral R3,5.3,212000,,-8,14
Li 2MgSiO 4 citrate gel method,1175,Orthorhombic,5.3,9000,9,,21
K0.9 Ba0.1 Ga1.1 Ge2.9 O8,910,Monoclinic P2 1/a,5.3,148100,13,,7
SrCuSi 4O10 +1 wt% LMZBS,1075,Tetragonal Gillespite P4/ncc,5.3,6500,,,8
sillimanite (Al 2SiO 5),1525,,5.3,37500,,-17,22
Li 3 AlB 2O6,775,Triclinic P-1,5.4,20450,17.4,-244,10
Li 2MgSiO 4 +0.5 wt% LBS,925,Orthorhombic,5.4,80000,8,,16
40 wt% Al 2O3+60 wt% ( SiO 2 -B2O3-Al 2O3),875,Composite,5.4,8000,,-50,23
0.85SiO 2-0.15TiO 2 core shell structure,1200,Composite,5.4,40500,,0,24
NaAlSi 3O8 (albite),1025,Triclinic C-1,5.5,11200,,-5,25
Li 2MoO4,540,Trigonal R-3,5.5,46000,13,-160,26
Li 2MgSiO 4 +1 wt% LBS,925,Orthorhombic,5.5,114300,8,,16
Li 2MgSiO 4 +0.5 wt% LMZBS,925,Orthorhombic,5.5,72700,8,,16
CaO-SiO 2-B2O3+0.5 wt% ZrO 2,,Composite,5.5,28500,11.1,,27
Li 2WO4,640,Monoclinic C2/c,5.5,62000,15.7,-146,28
K0.9 Ba0.1 Ga1.1 Ge2.9 O8 +0.1 wt% H 3BO3,910,Monoclinic P2 1/a,5.6,10400,13,,7
Li 2MgSiO 4 +1 wt% LMZBS,925,Orthorhombic,5.6,80000,8,,16
K2Mo 3O10,520,Monoclinic p-1,5.6,39300,,-67,29
Zn 1.8 SiO3.8 + 20 mol% B 2O3,900,Rhombohedral,5.7,53000,,-16,30
Al 2O3+50 vol% ZBS glass,900,Composite,5.7,17800,12.6,,31
Mg5TaO3(BO3) 3 +1 wt% LiF,1300,"Orthorhombic Pnma
warwickite",5.7,27000,,,32
Al 2 W3-xMo xO12 (x=1),810,Orthorhombic pbcn,5.8,33810,,-72,33
μ-cordierite +B2O3-P 2O5,860,Composite,5.8,3000,,-55,34
-cordierite+B 2O3-P 2O5,950,Composite,5.8,6000,,-15,34
Li 2CaSiO 4+1 wt% ZBS,975,Tetragonal I-42m,5.8,2000,,,12
K0.67 Ba0.33 Ga1.33 Ge2.67 O8,1020,Monoclinic C2/m,5.9,94100,,-25,35
Al 2O3+MgO-Al 2O3-SiO 2-GeO2 +ZnO-B2O 3,900,Composite,5.9,5590,8.4,,36
Li 2MgSiO 4+2 wt% LMZBS glass,875,Orthorhombic,5.9,111000,8,,16
MgO-B2O3-SiO 2+10 wt% TiO 2,1050,Composite,5.9,16500,,,37
Al 2O3+50 vol% ZBS glass,800,Composite,6,14400,12.5,,31
Zn 2-xSiO 4-x+25 mol% B 2O3,900,Composite,6,70000,,-22,38
CaO-B2O3-SiO 2,830,Glass,6,5000,10,,39
Al 2O3+50 vol% ZBS glass,850,Composite,6,16950,12.5,,31
Al 2O3+50 vol% ZBS glass,750,Composite,6,9200,12.4,,31
K0.67 Ba0.33 Ga1.33 Ge2.67 O8,970,Monoclinic P2 1/a,6,134000,13,-22,7
KxBa1-xGa2-xGe2+xO8 (x=0.67),910,Monoclinic C2/m,6,104500,,-20,7
Na0.8 Ca0.2 Al 1.2 Si 2.8 O8,,,6,17600,,0,40
MgO-Al 2O3-B2O3-SiO 2-TiO2,,Composite,6.1,4200,,,41
- Mg2P 2O7,1150,"Throtveitite type
Monoclinic B2 1/c",6.1,38180,,-746,42
CaWO4 +0.5 wt% B 2O3,1050,Sheelite Tetragonal I4 1/a,6.1,38100,,-47,"43,44"
(Mg0.9 Ni 0.1 ) 2Al 4Si 5O18,1440,Orthorhombic Cccm,6.1,99100,,-32,45
MgO-B2O3-SiO 3 glass ceramic,,Glass,6.1,11300,,,46
K0.6 Ba0.4 Ga1.4 Ge2.6 O8,970,Monoclinic P2 1/a,6.1,120900,13,-23,7
Mg2B2O5,1310,Monoclinic P2 1/c,6.2,32000,,-45,47
KGaGe3O8,970,Monoclinic P21/a,6.2,19800,,-21,35
Mg2Al 4Si 5O18 cordierite,1440,Orthorhombic Cccm,6.2,40000,,-25,34
50 wt% Al 2O3+50 wt% ( SiO 2 -B2O3-Al 2O 3),875,Composite,6.2,11400,,-35,23
45 wt% Al 2O3+55 wt% ( SiO 2 -B2O3-Al 2O 3),875,Composite,6.3,11500,,-33,23
AlSbO4,1100,Tetragonal P4 2/mnm,6.3,3200,4,,48
CaO-B2O3-SiO 2+4 wt% La2O3-B2 O3,850,Glass,6.3,10000,,,49
Al 2 W3-xMo xO12 (x=0),1100,Orthorhombic Pbcn,6.3,9600,,-67,33
Al 2 W3-xMo xO12 (x=2),810,Orthorhombic Pbcn,6.3,36500,,-55,33
Al 2 W3-xMo xO12 (x=3),810,Monoclinic P2 1/a,6.4,49200,,-41,33
55 wt% Al 2O3+45 wt% ( SiO 2 -B2O3-Al 2O 3),900,Composite,6.4,13000,,-58,23
Mg3(VO4) 2,950,Orthorhombic Cmca,6.4,48800,,-83,50
K0..9 Ba0..1 Ga1.1 Ge2.9 O8,1040,Monoclinic C2/m,6.4,94700,12,-23,35
Y2BaCu 0.75 Ni 0.25 O5,,Orthorhombic,6.4,8350,13.5,-40,51
K0.4 Ba0.6 Ga1.6 Ge2.4 O8,1040,Monoclinic P2 1/a,6.4,94700,12,-23,35
BaAl 2Si 2O8,1475,Hexagonal P6/mmm,6.4,44800,,-47,52
Ca0.99 Mg0.01 SiO3,1290,"Wollastonite
Monoclinic P2 1/a",6.5,62400,,-43,53
Mg2GeO4+3 wt% B 2O3,1200,Cubic Fd3m Olivine type,6.5,91000,,-28,54
ZnO-B2O3-SiO 2 glass (60.3:27.1:12.6),,Glass,6.5,4500,17.1,-10,31
0.3TeO 2-SnTe3O8,660,Composite,6.5,8800,,200,55
Li 2CaSiO 4 +0.5 wt% BBS,925,Tetragonal I-42m,6.5,5500,,,12
Li 2CaSiO 4 +0.5 wt% PBS,925,Tetragonal I-42m,6.5,1500,,,12
0.15ZnO-0.25Nd 2O3-0.6B 2O3+50 wt% Al 2O3,850,Composite,6.5,22500,18.9,,56
(Zn 1-xCo x) 2SiO 4x=0.05,900,Willimite Rhombic R3,6.5,5700,,-55,57
LiMgPO 4,950,Orthorhombic Pmnb,6.6,79100,,-60,58
(Mg0.4 Zn 0.6 ) 2SiO 4,,Trigonal R-3,6.6,95650,,-60,59
Zn 2SiO 4 +sol-gel,1325,Trigonal R-3,6.6,198400,,-42,60
Sr 2Al 2Si 0.9 Ge0.1 O7,1525,"Tetragonal Gehhlenite type
42 1m",6.6,22900,,-28,61
Al 2O3+50 vol % ZBS glass,700,Composite,6.6,2600,11.8,,31
Ca1-xSr xSiO 3 (x=0.8),,Monoclinic P2 1/a,6.6,66700,,-40,62
MgO-B2O3-SiO 2 (42:45:13),,Glass,6.6,2100,6.88,,63
Willemite (Zn 2SiO 4),1340,Trigonal R-3,6.6,219000,,-61,64
CaWO4 +1 wt% MnSO 4,1050,Scheelite I4 1/a,6.6,129540,,-56,"43,44"
K0.9 Ba0.1 Ga1.1 Ge2.9 O8,990,Monoclinic C2/m,6.6,12700,,-21,35
Zn 1.8 SiO3.8,1300,WillemiteTrigonal R-3,6.6,147000,,-22,65
MgO-B2O3-SiO 2 (42:45:13) glass,,Glass,6.6,2130,6.9,,66
ZnO-0.6 SiO 2 +Bi 2O3-Li 2CO3,910,Glass,6.7,33000,11,-33,67
CaO-SiO 2,1320,Glass ceramic,6.7,25400,,,68
50 wt% (La2O3-B2O3) ) +50 wt% Al 2O3,850,Glass,6.7,2800,17.7,,69
Mg1.975 Mn.025 SiO4 Fosterite,1400,Orthorhombic Pbnm,6.7,180000,,-71,70
MgSiO 3,1380,Orthorhombic Pbnm,6.7,121200,,-17,71
CaSiO 3+1 wt% Al 2O3,1250,Wollastonite Monoclinic P2 1/a,6.7,24600,,,72
LiMg0.9 Zn 0.1PO4,925,"Orthorhombic
Type Pmnb Olivine",6.7,99700,,-62,73
Zn 3B2O6,925,Triclinic I2/c,6.7,58500,,-58,74
Mg2SiO 4+15 wt% LMZBS glass,950,Composite,6.8,30600,,,75
Mg2B2O5+55 wt% LMZBS glass,950,Composite,6.8,50000,7.28,-64,76
Mg2SiO 4Fosterite,1450,Orthorhombic Pbnm,6.8,270000,,-67,77
Li 2ZnSiO 4+20 wt% ZnO-B2O3,950,Composite,6.8,9300,,-51,78
Li 2ZnSiO 4+25 wt% ZnO-B2O3,950,Composite,6.8,10800,,-47,78
α-CaSiO 3,1500,Monoclinic C2/c wollastonite,6.8,42200,,-19,79
SrSiO 3,1500,Monoclinic C2/c,6.8,13100,,-66,79
Mg2GeO4+B2O3,1250,Orthorhombic Pnma,6.8,95000,,-29,80
K2Mo 4O13,540,Triclinic p-1,6.8,39800,,-67,29
Mg1.93 Ca.07 SiO 4 Fosterite,1400,Orthorhombic Pbnm,6.9,105000,,-72,70
ZnO:B 2O3 (50:50) glass,800,Glass,6.9,1733,16.4,-10,81
K0.67 Ba0.33 Ga1.33 Ge2.67 O8,1020,Monoclinic C2/m,6.9,32600,12,-27,35
ZnO:B 2O3:SiO 2 (50:40:10) glass,611,Glass,6.9,1710,15.8,-21,81
BaGa2 Ge2O8,1100,Monoclinic P2 1/a,6.9,10640,,-26,35
xMgO-(1-x)B 2O3(x=0.75),1350,Orthorhombic Pnmn,6.9,119600,,-69,86
MgO-B2O3-SiO 3 +10 wt% TiO 2,,Composite,6.9,16500,,,46
3ZnO-B2O3,950,Glass,6.9,20600,6.35,-80,87
(Ca0.9 Mg0.1 )SiO 3+Li 2CO3-Bi 2O3,890,Mixed phases,6.9,27000,,-40,88
16ZnO-16La2O3-68B2O3 +50 wt% Al 2O3,950,Composite,6.9,12100,18.1,-12,89
Sm2Si 2O7+15 wt%LMZBS,950,Tetragonal P4 1,6.9,5000,10,,90
Zn 2GeO4,1300,Trigonal R-3,6.9,102700,,-32,91
LiMg0.95 Ni 0.05 PO4,875,Orthorhombic olivine type,6.9,98600,,-55,92
(Mg0.95 Ni 0.05 ) 2SiO 4 +12 wt% Li 2 CO3-V 2O 5,1150,Orthorhombic,6.9,99800,,-50,82
HfSiO 4,,,7,25000,10,-44,93
Sr 0.05 Ba0.95 Al 2Si 2O8,1400,Monoclinic celsian I2/c,7,92600,,-22,85
Mg3B2O6+5 wt% Mg2B2 O5,1310,Kotoite Orthorhombic Pnmn,7,241000,,-18,"47,94"
SrCuP 2O7,925,Monoclinic P2 1/n,7,101110,,-62,95
CaMgSi 2O6,900,Monoclinic C2/c,7,43200,,-22,96
CaMgSi 2O6+ 8.5 wt% ZrO 2,950,Composite,7,7300,,,97
Mg2SiO 4+1 wt% TiO 2 Fosterite,1300,Orthorhombic Pbnm,7,230000,,-65,98
Ba2V 2O7,950,Anorthic Triclinic P-1,7,19000,,-74,99
-Ba2P 2O7,1150,"Dichromatic type Hexagonal
P-62m",7,12300,,,42
Ba2MgSi 2O7,1350,Tetragonal P-421m,7,31000,,-60,100
Sr 2Al 2SiO 7,1525,Tetragonal P4-2 1m,7,33000,,-34,101
LiMg0.95 Co 0.05PO4,875,Orthorhombic olivine type,7,111200,,-54,102
SrZnP 2O7,950,Monoclinic P2 1/n,7.1,52780,,-70,95103
MgMoO 4,900,Wolframite monoclinic C2/m,7.1,79100,,-46,104
ZnO:B 2O3:SiO 2 (50:30:20) glass,614,Glass,7.1,1670,15.9,-43,81
-Sr 2P 2O7,1150,"Dichromatic type
Orthorhombic Pnam",7.1,33500,,-23,42
SrO-B2O3-SiO 2 (32.85:52.09:15.05) glass,,Glass,7.1,3600,6.7,,63
"MgTiO 3+ 15 wt% CaTiO 3 + ZnO-B2O3-
SiO 2(35:25:40)",900,Composite,7.1,3500,16,6,105
0.95Zn 2SiO 4-0.05CaTiO 3+Li 2CO 3-H3BO 3,950,Trigonal R-3,7.1,26300,,-5,106
Li 2CaSiO 4+3 wt% ZBS,875,Tetragonal I-42m,7.1,2000,,,12
Mg3B2O6,,Kotoite Orthorhombic Pnmn,7.2,150400,16,,107
BaAl 2Si 2O8,1500,Monoclinic P121/a1,7.2,70600,10.5,-22,108
Sr 0.05 Ba0.95 Al 2Si 2O8,1500,"Monocelsian Hxagonal
P6/mmm",7.2,77000,10.5,,108
Li 2CaSiO 4+1 wt% LBS,925,Tetragonal I-42m,7.2,4000,,,12
Sr 2Al 2SiO 7,1525,Gehlenite tetragonal P-42 1m,7.2,33000,,-37,109
CaO-MgO-SiO 2+10 wt%Li 2O-Bi 2O3 (Sol gel),890,Composite,7.2,25600,,-69,110
Sr 2Al 1.9 Ga0.1 SiO 7,1525,Tetragonal P-42 1m,7.2,21500,,-41,61
Mg2SiO 4+0.5 wt% LMZBS glass Fosterite,1525,Orthorhombic Pbnm,7.3,121200,,,75
Li 2CaSiO 4+3 wt% BZBS,900,Tetragonal I-42m,7.3,1700,,,12
Sr 2Al 2SiO 7+0.5 wt% LMZBS glass,1500,"Gehlenite P4-2 1m, tetragonal",7.3,34200,,-36,61
Sr 2Al 2SiO 7+1 wt% LMZBS glass,1500,"Gehlenite P4-2 1m, tetragonal",7.3,36300,,-23,61
Sr 2-xCa xAl 2SiO 7 (x=0.25),1450,Tetragonal P4-2 1m,7.3,26000,,-34,101
SrZnP 2O7,925,Monoclinic P2 1/n,7.3,71520,,-64,95
BaO:B2O3:SiO 2 (30:20:50) glass,717,Glass,7.3,1840,14.8,-62,81
BaCu(B 2O5),810,,7.3,50000,,-32,111
CaO-B2O3-SiO 2(69.7:16.2:14.1 mol%),900,Glass,7.3,2300,9.6,,6
CaO-B2O3-SiO 2(38.3:31.5:30.2 mol%),900,Glass,7.3,1800,9.6,,6
BaO:B2O3:SiO 2 (30:40:30) glass,677,Glass,7.3,2700,15.4,-34,81
BaO:B2O3:SiO 2 (30:60:10) glass,627,Glass,7.3,3390,14.9,-25,81
CaCuP 2O7,900,Monoclinic P2 1/n,7.3,71620,,-76,95
Mn 2P 2O7,1150,Monoclinic C2/m,7.3,23850,,-96,42
Zn 1.8 SiO3.8 +12 wt% V 2O5,875,Trigonal R-3,7.3,17500,,-28,112
Y2BaCu 0.6 Mg0.4 O5,,Orthorhombic Pmmm,7.4,25320,12.9,-56,51113
CaAl 2Si 2O8(Anorthite),1500,Triclinic P-1,7.4,12000,,-130,25
MgAl 2O4 +Li-Mg-Zn-B-Si-O glass,1000,Glass-ceramic,7.4,48000,24,-90,114
Mg2Si 0.9 Ti 0.1 O4 Fosterite,1425,Orthorhombic Pbnm,7.4,73760,15,-60,115
ZrSiO 4,1550,Tetragonal I4 1,7.4,8500,5.15,-2,116
19ZnO-13La2O3-68B2O3 +40 wt% Al 2O3,,Composite,7.4,18100,,,117
xMgO-(1-x)B 2O3(x=0.8),1350,Composite,7.4,247880,,-65,86
CaMgSi 2O6,1300,Monoclinic C2/c,7.4,59700,,-42,118
Sr 2-xCa xAl 2SiO 7 (x=0.5),1450,Tetragonal P4-2 1m,7.4,25000,,-33,101
Alpha CaSiO 3+6 wt% SiO 2,1350,,7.4,33700,,-11,83
Mg2.15 SnO4,1620,Spinel cubic Fd3m,7.4,76800,,-50,119
BaCu(B 2O5),850,,7.4,23000,,-75,120
CaO-B2O3-SiO 2 (42:45:13),,Composite,7.5,2400,6.24,,63
20ZnO-16La2O3-64B2O3+50 wt% Al 2O3,950,Composite,7.5,13500,,-10,89
BaAl 2 Ge2O8,1350,Monoclinic I2/c,7.5,74100,,-32,85
SrSiO 3-NiO,1375,Monoclinic C2,7.5,56500,,64,121
HfSiO 4+2 wt% LMZBS,1400,Tetragonal I4 1/amd,7.5,7500,5,,122
CaO-B2O3-SiO 2 (42:45:13) glass,,Glass,7.5,2380,6.2,,63
"DyBO3,HoBO3,YBO3",,Vaterite Hexagonal P6 3/mmc,7.5,10000,,,123
-Zn 2P 2O7,1150,Throtveitit Monoclinic C2/m,7.5,50000,,-204,42
Mg2.05 SiO 4 Fosterite,1550,Orthorhombic Pbnm,7.5,114700,10.6,-59,66
Ba2ZnSi 2O7,1350,Monoclinic,7.5,48000,,-74,100
K2Mo 2O7,460,Triclinic,7.5,22300,,-63,29
ZnO:B 2O3:SiO 2 (60:20:20) glass,799,Glass,7.5,1410,15.4,-84,81
ZnO:B 2O3 (60:40) glass,799,Glass,7.5,1430,15.1,-3,81
ZnO:B 2O3:SiO 2 (60:30:10) glass,799,Glass,7.6,1440,15.5,-21,81
CaZnP 2O7,900,Pyrophosphate,7.6,63130,,-82,124
20CaO-20La2O3-60B2O3+40 wt% Al 2O3,850,Composite,7.6,5000,17.4,,125
BaO-B2O3-SiO 2 (42:45:13) glass,,Glass,7.6,4100,6.65,,63
BaGa2Si 2O8,1350,Monoclinic I2/c,7.6,62300,,-32,85
24ZnO-16La2O3-60B2O3+50 wt% Al 2O3,950,Glass,7.6,17600,16.9,-14,89
CaMgSi 2O6,1300,Monoclinic C12/c1,7.6,121380,,-66,126
Zn 2SiO 4+8 mol% Bi 2O3,885,Trigonal R-3,7.6,12600,,-22,127
BaO-B2O3-SiO 2 (42:45:13),,Glass,7.6,4000,6.65,,63
xMgO-(1-x)B 2O3(x=0.9),1350,Orthorhombic Pnmn,7.7,376800,,-58,86
Y2BaCu 0.9 Mg.0.1 O5 CIP,1250,Orthorhombic Pbnm,7.7,37500,14.5,-37,113
CaMg0.9 Zn 0.1 Si 2O6+0.6 wt% LiF,900,Monoclinic C12/c1,7.7,70000,,-25,128
"0.91Mg2SiO 4-0.09CaTiO 3+12
Li 2CO3-H3BO3 wt%  Bi 2O3-",950,Fosterite composite,7.7,11300,6.1,-5,129
Li 2Mg2(WO4) 3,875,Orthorhombic Pnma,7.7,29600,6,-16,130
α-Ca2P 2O7,1290,Monoclinic P2 1/n,7.8,14100,,-97,131
Li 2CaSiO 4+3 wt% PBS,900,Tetragonal I-42m,7.8,2700,,,12
Mg3Sm4 Al 44O75 +B2O3-SiO 2-Al 2 O3,920,Mgnetoplumbite,7.8,10000,,11,132
DyPO 4,1600,Xenotime tetragonal I4 1/amd,7.8,28700,,-17,133
TbPO4,1600,Xenotime tetragonal I4 1/amd,7.8,20100,,-18,133
27ZnO-16La2O3-57B2O3 +50 wt% Al 2O3,950,Composite,7.8,22700,16.8,-19,89
45CaO-31.7B 2O3-23.3SiO 2,715,Composite,7.8,1130,12.5,,4
27ZnO-16La2O3-57B2O3 glass+50 wt% Al 2O3,,Composite,7.8,1350,16.8,,89
xMgO-(1-x)B 2O3(x=0.85),1350,Composite,7.8,307600,,-58,86
Li xZn 2-xV xSi 1-xO4 (x=0.8),820,,7.8,21100,11.5,,135
CaMg0.9 Zn 0.1 Si 2O6+5 wt% MgF 2,1050,,7.8,169800,11.7,-26,136
Yb 2BaCuO5,,Orthorhombic Pnma,7.9,7290,,-44,137
LiMgPO 4 +0.05 vfTiO 2,950,Orthorhombic Pmnb,7.9,63600,,-36,58
SrWO4,1150,Tetragonal I4 1/a,7.9,56000,,-55,138
Mg3(VO4) 2,950,Orthorhombic Cmca,7.9,53000,,-84,50
CaO-B2O3-SiO 2(50.1:22.2:67.3 mol%),900,Composite,7.9,2100,9.6,,6
CaMg0.9 Zn 0.1Si 2O6,1200,Monoclinic C2/c,7.9,76100,,-22,128
ZnAl 2O4,1700,Spinel cubic Fd3m,7.9,82000,,-63,139
Sr 2ZnSi 2O7 +15 wt% LMZBS,875,Composite,7.9,39000,12.71,-54,140
MgO,1490,Cubic Fm3m,7.9,113600,16.4,,141
Nd 2SiO 5,1500,Monoclinic P2 1/c,7.9,38800,18.35,-53,142
Ca(Sn 0.1 Si 0.9 )O3,1375,Monoclinic P2 1/a,7.9,58000,,-43,143
α-CaSiO 3+2 wt% TiO 2,1300,Mixture,7.9,16500,,1,144
Ca(Mg1-xAl x)(Si 1-x/2 Al x/2 ) 2O6 (x=0.08),1275,Monoclinic C2/c,7.9,59800,,-42,145
NaAgMoO 4,400,Spinel Fd-3m,7.9,33000,,-120,146
Mg2SnO4+LiF-Fe2O3-V 2O5,1050,Cubic Fd3m,7.9,41400,,-82,147
α-CaSiO 3+2 wt% Al 2O3 +2.5 wt% TiO 2,1250,Composite,7.9,24000,,-1,134
CAS-T5 glass (CaO:Al 2O3:SiO 2:TiO 2:B2O 3),950,Composite,8,22500,10,-20,148
CaMgSi 2O6+15 wt% LBS glass,925,Monoclinic C2/c,8,15000,10.17,-49,149
Ca1-xCd xMoO4 (x=0),1075,"Sheelite fergusonite type
Tetragonal I4 1/a",8,46500,,-20,150
CaAl 2Si 2O8+5 wt% TiO 2,900,Anorthic I-1,8,22500,,-50,148
CaMgSi 2O6+12 wt% Al 2O3,1250,Composite,8,60100,,-48,151
Li 2O-B2O3-SiO 2-Al 2O3-CaO,550,Composite,8,2400,,-48,152153
La2O3-2B2O3-0.5ZnO,900,Composite,8,72000,13,,154
YPO4,1600,Xenotime tetragonal I4 1/amd,8,67900,,-35,133
Sr 2-xCa xAl 2SiO 7 (x=1),1475,Tetragonal P4-2 1m,8,27500,,-42,101
20MgO-20La2O3-60B2O3+40 wt% Al 2O3,950,Composite,8.1,19000,,,125
BaWO4,1150,Scheelite Tetragonal I4 1/a,8.1,56000,,-55,138155
SrWO4,1150,Tetragonal I4 1/a,8.1,57500,,-78,138
MgZn 2(VO4) 2,800,Orthorhombic Cmca,8.1,44700,,-108,156
Li 2CaSiO 4+3 wt% BBS,900,Tetragonal I-42m,8.1,2000,,,12
60 wt% La2O3-B2O3 +40 wt% Al 2O3,850,Composite,8.1,4500,17.5,,69
CaZrB 2O6,1075,Dolomite type borate,8.1,39400,,3,157
Mg0.8 Zn 0.2 Al 2O4,,Spinel Cubic Fd3m,8.1,87000,,,158
20MgO-20La2O3-60B2O3+40 wt% Al 2O3,950,Composite,8.1,19000,16.1,,125
(Mg0.95 Zn 0.05)Al 2O4,1580,Spinel cubic Fd3m,8.1,165000,,-68,159
Ag2MoO4,450,Cubic Fd3-m,8.1,17000,,-133,160
MgTiO 3-CaTiO 3 (MMT-20) + SiO 2-B2O3 -BaO,875,Composite,8.2,3000,7,,161
BaWO4 +0.5 wt% B 2O3,950,Scheelite Tetragonal I4 1/a,8.2,32700,,-18,"43,44"
20ZnO-20La2O3-60B2O3+40 wt% Al 2O3,950,Composite,8.2,20000,17.1,,125
CaMgSi 2O6+15 wt% LMZBS glass,900,Monoclinic C2/c,8.2,32000,10.15,-48,149
Mg0.6 Zn 0.4 Al 2O4,,Spinel Cubic Fd3m,8.2,93000,,,158
LiMg0.9 Zn 0.1PO4+0.05 Vf TiO 2,925,"Orthorhombic Pmnb
Type Olivine",8.2,80200,,-39,73
Nd 2Mo 3O12,945,Monoclinic C2/c,8.2,80000,,-60,162
Mg2V 2O7+6 mol %Li 2CO3,800,Monoclinic P2 1/c,8.2,70600,,-35,163
LiInSiO 4,1150,Orthorhombic Pnma,8.2,12600,,-55,164
Zn 2(Sn 1-xSi x)O4 x=0.07,1175,,8.2,55500,,-120,165
BaMgV 2O7,830,Orthorhombic,8.2,37600,11.7,-35,166
YbPO4,1600,Xenotime tetragonal I4 1/amd,8.2,71600,,-28,133
70 wt% La2O3-B2O3 +30 wt% Al 2O3,850,Composite,8.3,5500,17.2,,69
Li 2CaSiO 4+1 wt% BBS,925,Tetragonal I-42m,8.3,10000,,,12
Y2BaCuO5 (CIP),,Orthorhombic Pbnm,8.3,53300,,-40,113
20ZnO-20La2O3-60B2O3+40 wt% Al 2O3,950,Composite,8.3,18600,17,,125
Mg0.75 Ni 0.25 Al 2O4,,Spinel cubic Fd3m,8.3,130000,15.4,-53,167
CaMgSi 2O6,1300,Monoclinic C2/c,8.3,53000,10.27,-45,149
Mg0.4 Zn 0.6 Al 2O4,,Spinel cubic Fd3m,8.3,93000,,,158
Sr 2MgSi 2O7,1550,Akermite Tetragonal P4-2 1m,8.3,55000,,-48,121
20ZnO-20La2O3-60B2O3+40 wt% Al 2O3,850,Composite,8.3,1100,17.1,,125
LiInSiO 4+1 wt% LMZBS,1100,Orthorhombic Pnma,8.4,22000,,-45,164
Ca3SnSi 2O9,1525,Cuspidine P2 1/c,8.4,92000,,-60,168
Mg0.2 Zn 0.8 Al 2O4,,Spinel cubic Fd3m,8.4,98000,,,158
Sm2SiO 5,1500,Monoclinic P2 1/c,8.4,64000,,-37,169
Mg2SnO4,1550,Cubic spinel Fd3m,8.4,55100,,-62,170
MgAl 2O4 (SPS),1325,Spinel cubic Fd3m,8.4,54000,,-74,171
(1-x)Ba3(VO4) 2-xMg2SiO 4 (x=0.65),1200,Composite,8.4,52200,,-7,172
80 wt% La2O3-B2O3 +20 wt% Al 2O3,850,Composite,8.4,9800,17.6,,69
CaSiO 3,1300,Wollastonite Monoclinic P2 1/a,8.4,16000,10,,173
Ca3SnSi 2O9,1400,Monoclinic P2 1/c,8.4,93300,,-70,173
Sr 2ZnSi 2O7,1475,"Akermite Tetragonal
P4-2 1m",8.4,105000,,-52,121
-Ca2P 2O7,1150,"Tetragonal P4 1
type",8.4,53500,,-53,95
Ca2Al 2SiO 7,1500,Tetragonal P4-2 1m,8.4,33000,,-34,101
0.86(Mg0.4 Zn 0.6 ) 2SiO 4-0.14CaTiO 3,1180,Composite,8.4,28100,,-6,174
Yb 2Ba(Cu 0.5 Ni 0.5)O5,,,8.5,13300,,-46,175
TbPO4,1650,Tetragonal I4 1/amd,8.5,20100,,-17,133
MgAl 2O4,1650,Spinel Cubic Fd3m,8.5,105000,,-63,176
Li 2MgSiO 4,,Orthorhombic,8.5,30000,15,,107
Li 2O-B2O3-SiO 2 frit glass,799,Glass,8.5,1800,,-157,177
"MgTiO 3-CaTiO 3 (MMT)-20 -ZnO-B2O3-SiO 2
(44.57:17.32:6.95:30.16)",875,Composite,8.5,7000,7,6,161178
ZnAl 2O4,1375,Spinel Cubic Fd3m,8.5,56000,12.3,-79,179
"ZnO-B2O3-SiO 2-MMT-20
(44.57:17.32:6.95:30.16)",875,Composite,8.5,3000,7,6,178
Mg4Nb 2O9 (Precipitation),950,Corundom type P-3c1,8.5,50000,,,180
CaMgSi 2O6+1 wt% LBS glass,1300,Monoclinic C2/c,8.5,64000,10.27,-45,149
0.84Al 2O3-0.16TiO 2 +8 wt%MCAS glass,1250,Composite,8.5,9900,,-2,181
MnMoO 4,900,Wolframite monoclinic C2/m,8.5,54100,,-74,104
Mn 2SiO 4,1100,Orthorhombic Pbnm,8.5,50000,,-90,70182
Ca0.8 Sr 0.2 SnO3,1540,"Perovskite
Pbnm",8.5,6700,,-44,183
13CaO-19La2O3-68B2O3 +40 wt% Al 2O3,,Composite,8.5,8100,,,117
"(Zn 0.8Mg0.2 ) 2SiO 4-TiO2+3 wt% Li 2O-B2O 3-SiO 2
glass",870,Composite,8.5,11500,,0,184
(Mg0.93 Zn 0.07) 2SnO4,1550,Cubic spinel Fd3m,8.5,186100,,-61,185
Mg0.8 Co 0.2 Al 2O4,1475,Spinel cubic Fd3m,8.5,50000,,-60,186
CaW1-xTe xO4 (x=0.15),900,Scheelite I4 1/a,8.5,44000,,,187
Sr 2ZnSi 2O7,1475,P-42 1/m Hardystonite,8.5,105000,,-52,121140
Li 2Ca2Mo 3O12,630,Lyonsite orthorhombic,8.5,108000,13.2,-89,188
Y2BaCu 0.25 Ni 0.75 O5,,Orthorhombic Immm,8.6,31290,12.5,-36,51
0.88Al 2O3-0.12TiO 2+ 2 wt% MCAS glass,1250,Composite,8.6,9580,,5,189
(Mg1/2 Zn 1/2 )Al 2O4,1600,Spinel Cubic Fd3m,8.6,95000,,-52,190
Ca2SiO 4,1450,Orthorhombic P2 1/n,8.6,26100,,-89,191
SrW1-xTe xO4 (x=0.2),800,Scheelite Tetragonal I4 1/a,8.6,38400,,,187
SrW1-xTe xO4 (x=0.0),900,Scheelite Tetragonal I4 1/a,8.6,37900,,-57,187
0.96Sr 2Al 2SiO 7-0.04CaTiO 3,1500,Tetragonal P-42 1m,8.6,20400,,9,109
ZnMoO 4,800,Wolframite Triclinic P-1,8.7,49900,,-87,104
CaWO4 +0.5 wt% Bi 2O3+9 wt% H3BO3,850,Scheelite Tetragonal I4 1/a,8.7,70220,,-15,192
CaWO4,1200,Scheelite Tetragonal I4 1/a,8.7,75000,,-54,138
(Al 1/2 Ta1/2 )O2,1600,Tetragonal P4/nmm,8.7,60800,,-55,193
Ca-Al-B-Si-O+Al 2O3,870,Composite,8.7,900,3,,194
NdPO4,1300,Monoclinic P2 1/n,8.7,59500,,-47,133
(Mg0.95 Ni 0.005 ) 2SnO4,1550,Cubic Spinel Fd3m,8.7,103100,,-63,195
ZnAl 2O4SPS,,Spinel Cubic Fd3m,8.7,57000,,,139
SrW1-xTe xO4 (x=0.1),800,Scheelite I4 1/a,8.7,40300,,,187
(Mg1/2 Co 1/2 )Al 2O4,1600,Spinel Cubic Fd3m,8.8,107300,,-54,196
Sr 2MnSi 2O7,1375,Akermite Tetragonal P4-2 1m,8.8,32000,,-59,121
Ca0.5 Sr 0.5 Zr 4P 6O24,1400,Trigonal R-3,8.8,1200,11,-32,197
Li 2Mo 4O13,520,Anorthic P-1,8.8,7700,10.7,-66,26
xMgO-(1-x)B 2O3(x=0.95),1350,Orthorhombic Pnmn,8.8,432000,,-55,86
BaO-ZnO-SiO 2,1275,Composite,8.8,34000,,-58,121
Sr 2ZnSi 2O7+2 wt%SrTiO 3,1450,Akermite Tetragonal P4-2 1m,8.8,60000,,-13,121
0.4Ba3(VO4) 2-0.6Mg2SiO 4,1200,Composite,8.8,55900,,-1,172
(Zn 0.8Mg0.2 ) 2SiO 4-TiO2+3 wt% Li 2O-B2O 3,900,Mixed phases,8.8,15500,,18,198
CaO-Al 2O3-SiO 2-B2O3+Al 2O3,900,Composite,8.8,1500,,,199
Sr 2CoSi 2O7,1375,Akermite Tetragonal P4-2 1m,8.9,34000,,-57,121
"ZnO-B2O3-SiO 2-MMT-20
(46.34:17.09:6.85:29.72)",900,Composite,8.9,7000,8,-24,178
CaGeO3,1200,Orthorhombic Pbnm,8.9,32200,10,,200
"ZnO-B2O3-SiO 2-MMT-
20(44.97:17.2:6.9:29.93)",900,Composite,8.9,810,8,-15,161178
"ZnO-B2O3-SiO 2-MMT-
20(46.34:17.09:6.85:29.72)",900,Composite,8.9,800,8,-24,161178
ZnTiO 3+1 wt% B 2O3,900,Trigonl R-3,8.9,49000,,-32,201
"CaSiO 3+1 wt% Al 2O3 +1.5
wt% CuO+10 wt% CaTiO3 wt% Li2CO3+0.2",900,Composite,8.9,19800,,-1,202
Mg(Al 1-xGa x) 2O4; x=0.6,1485,Cubic Fd3m,8.9,107000,14.8,-16,203
xMgO-(1-x)B 2O3(x=0.97),1350,Orthorhombic Pnmn,9,547700,,-55,86
Ca1-xCd xMoO4 (x=0.2),,Scheelite Tetragonal I4 1/a,9,32500,,-40,150
BaWO4,,Scheelite Tetragonal I4 1/a,9,32200,,,204
BaMoO4,900,Scheelite Tetragonal I4 1/a,9,37100,,-90,205
SrWO4,,Scheelite Tetragonal I4 1/a,9,62600,,,204
(1-x)Ba3(VO4) 2-xMg2SiO 4 (x=0.55),1175,Composite,9,52500,,0,172
"ZnO-B2O3-SiO 2-MMT-
20(49.21:16.15:6.49:28.15)",900,Composite,9,7000,8,-62,178
Co 3O4-Nb 2O5-TiO2,1010,Mixture,9,41000,7.5,-59,206
MgTiO 3-CaTiO 3-ZnO-B2O3-SiO 2,,Composite,9,7000,7,-55,178
PbO:B 2O3:SiO 2 (30:60:10) glass,,Glass,9,1700,13.5,-15,81
5ZnO-Ta2O5-TiO2,1150,Composite,9,9000,7.9,-45,206
0.9CaWO 4-0.1Li 2WO4,1150,Composite,9,117600,,-55,207
Yb 2BaNiO5,,Orthorhombic Pnma,9.1,44600,,-37,137
K2O-B2O3-SiO 2-CaO-SrO-BaO (glass) + Al 2O3,900,Composite,9.1,600,0.5,0,208
Yb 2BaZnO5,,Orthorhombic Pnma,9.1,44600,,-38,137
DyPO 4,1650,Tetragonal I4 1/amd,9.1,28600,,-17,133
-Ca3(PO4) 2,1500,Monoclinic P2 1/a,9.1,22000,,-97,209
xMgO-(1-x)B 2O3(x=0.96),1350,orthorhombic Pnmn,9.1,473890,,-57,86
CaSnSiO 5,1525,Monoclinic A2/a,9.1,61000,,35,210
Mg3(VO4) 2,950,Orthorhombic Cmca,9.1,64100,,-93,50
Zn 2SiO 4+11 wt% TiO 2,1200,Composite,9.1,150800,,-1,60
0.89Zn 2SiO 4-0.11TiO 2,,Composite,9.1,118000,,1,211
Ba3(PO4) 2-0.2BaWO 4 +0.8wt% B 2O3,925,Composite,9.1,45500,,-2,212
0.95Sr 2Al 2SiO 7-0.05CaTiO 3,1475,"Gehlenite tetragonal
P-42 1m",9.2,14400,,24,109
BaMoO4,800,Scheelite Tetragonal I4 1/a,9.2,26600,,-17,44
CaO-MgO-SiO 2-TiO2 +1 wt% Li 2 CO3-V 2 O5,880,Composite,9.2,46200,,1.3,118
xMgO-(1-x)B 2O3(x=0.98),1350,Orthorhombic Pnmn,9.2,598370,,-54,86
Ca1-xCd xMoO4 (x=0.4),1025,Scheelite Tetragonal I4 1/a,9.2,38500,,-40,150
BaO:B2O3:SiO 2 (50:40:10) glass,799,Glass,9.2,1220,13.1,-43,81
Ca5Mg4(VO4) 6,800,Cubic garnet Ia-3d,9.2,53300,10.6,-50,214
Y2BaCu 0.9 Mg0.1 O5,1250,Orthorhombic Pbnm,9.2,36798,,-36,113
"(1-x)LiYW2O8-xBaWO4 +y wt%B 2O3 (x=0.48
y=0.5)",930,Mixed phases,9.2,28100,,-52,43
"0.88CaMgSi 2O5-0.12CaTiO 3 +1 wt% Li 2 CO3-
V 2O5",880,Composite,9.2,46200,,1,118
SmBO3,,Vaterite Hexagonal P6 3/mmc,9.3,11000,,,123
LiMgPO 4 +0.1 vfTiO 2,950,Orthorhombic Pmnb,9.3,45400,,-12,58
0.84MgAl 2O4-0.16TiO 2,1410,Composite,9.3,82200,10.1,-27,170
BaMoO4,900,Scheelite Tetragonal I41/a,9.3,37200,,-79,104
Zn 2SiO 4 +11 wt% TiO 2,1250,Composite,9.3,113000,,1,64
xMgO-(1-x)B 2O3(x=0.993),1350,Orthorhombic Pnmn,9.3,773700,,-55,86
xMgO-(1-x)B 2O3(x=0.995),1350,Orthorhombic Pnmn,9.3,551700,,-56,86
xMgO-(1-x)B 2O3(x=0.999),1350,Cubic Fm3m,9.3,380400,,-56,86
Ca(Sn 0.4 Si 0.6 )O3,1450,Monoclinic P2 1/a,9.3,63000,,-52,143
0.8ZnAl 2O4-0.2Co 2TiO4,,Spinal cubic Fd3m,9.3,147000,,-65,215
Ba3(VO4) 2+40 wt% Zn 1.87SiO 3.87,1100,Composite,9.3,23000,,0,216
Zn 2SnO4+1 wt% B 2O3,975,Cubic Fd3m,9.3,62000,,-59,217
Al 2O3+20 wt% CaSiO 3,1325,Composite,9.4,13700,,,218
Ba3MgSb 2O9,,"Complex perovskite hexagonal
P6 3/mmc",9.4,6700,8.98,,219
0.84Al 2O3-0.16TiO 2 +4 wt% MCAS glass,1250,Composite,9.4,8200,,10,181
Y2BaCuO5,,Orthorhombic Pbnm,9.4,3830,12,-35,220
-Ca3(PO4) 2 Fluoro apatite,1500,Trigonal R-3m,9.4,15200,,-97,209
0.88CaMgSi 2O5-0.12CaTiO 3,1300,Composite,9.4,50800,,6,118
Mg3(VO4) 2,1050,Orthorhombic Cmca,9.4,65500,,-90,50
MgCo 2(VO4) 2,900,Orthorhombic Cmca,9.4,78900,,-95,221
SrMoO 4,1050,Scheelite Tetragonal I4 1/a,9.5,61000,,-67,104
La2O3-2B2O3-0.5ZnO+La2O3-3B2O3-0.5ZnO,900,Glass,9-10,72000,13,,154
BaO:B2O3:SiO 2 (50:30:20) glass,,Glass,9.5,1256,13.5,-95,81
Y2BaCu 0.8 Mg.0.2 O5,,Orthorhombic Pbnm,9.5,42300,-38,,113
(1-x)Ba3(VO4) 2-xMg2SiO 4 (x=0.5),1175,Composite,9.5,46600,,6,172
Li 3 AlMo 3O12,570,Lyonsite Psudohexagonal,9.5,50000,14.1,-73,188
Ca1-xCd xMoO4 (x=0.6),1000,Scheelite Tetragonal I4 1/a,9.5,35700,,-48,150
Sr 2SiO 4,1575,Monoclinic P2 1/n,9.5,19100,,-205,191
CaMoO4-xY2O3-xLi 2O x=0.306,775,Composite,9.5,63200,,7,222
MgGa2O4,1410,Spinel Fd3m,9.5,117000,14.7,-4,223
LiMgVO 4,700,Orthorhombic Cmcm,9.5,34800,,-146,224
LiMg0.9 Zn 0.1PO4+0.1 Vf TiO 2,950,"Orthorhombic
type",9.5,69500,,-15,73
CaWO4 +0.12 wt% BaCu(B 2O5),875,,9.5,,,-41,225
0.79ZnAl 2O4-0.21 Mg2TiO4,1550,Composite,9.6,160800,,-65,226
0.79ZnAl 2O4-0.21Mn 2TiO4,1300,Composite,9.6,30630,,,139
0.96 MgO-0.04LiF,950,Cubic Fm3m,9.6,282230,,-63,227
Ba3CaSb 2O9,,"Complex
Monoclinic C2/c",9.6,3400,9.2,,219
SrDy4Si 3O13,1475,Hexagonal apatite P6 3/m,9.6,9200,,28,228
BaO:B2O3:SiO 2 (50:20:30) glass,,Glass,9.6,1310,14.3,-114,81
Ba3V 4O13,600,Monoclinc I2/a,9.6,56000,,-42,229
Ba2V 2O7,840,Triclinic,9.6,30300,,-32,230
Zn 2(Sn 0.99 Zr 0.01 )O4,1225,Cubic Fd-3m,9.6,87000,,-51,231
RE mixPO 4,1250,Monoclinic P2 1/n,9.6,45200,13.5,-35,232
"Ca(Mg0.92 Al 0.08 )(Si 0.96 Al 0.04 ) 2O6+10 wt%
CaTiO3",1250,Mixture,9.6,32600,,-1,233
"ZnO-B2O3-SiO 2-MMT-
20(44.77:17.59:7.05:30.59)",900,Composite,9.7,7000,8,9,178
CrTaO4,,"Rutile
P4 2/mnm",9.7,1600,4,,48
Y2BaCu 0.6 Ni 0.4 O5,1270,Orthorhombic Pnma,9.7,36000,,-27,234
-Ca3(PO4) 2,1125,Rhombohedral R3C,9.7,10300,,-47,209
0.79ZnAl 2O4-0.21 Mn 2TiO4,1400,Composite,9.7,23500,,-63,226
(K0.5 Sm0.5 )MoO4,800,Monoclinic I2/b,9.7,20000,,-65,235
Al 2O3+1500 ppm MgO+300 ppm La 2O3,,,9.7,300000,,,236
0.55Ba3(VO4) 2-0.45LiMgPO 4,850,Composite,9.7,50700,,1,237
Li 3InMo 3O12,630,Lyonsite Orthorhombic Pcn,9.8,36000,15,-73,188
"CaSiO 3+1 wt% Al 2O3+10 wt% CaTiO3+1 wt%
Li 2CO3-CuO",900,Composite,9.8,19800,,-1,238
Y2BaCu 0.8 Mg.0.2 O5 CIP,1250,Orthorhombic Pbnm,9.9,49200,12.8,-40,113
(K0.5 Nd 0.5 )MoO4,760,Monoclinic I2/b,9.9,69000,,-62,235
(Mg1/2 Ca1/2 )WO4 +1 wt% Li 2WO4,950,Wolframite P2/c,9.9,30150,,-63,43
MgWO4,950,Wolframite Monoclinic P2/c,9.9,5400,,,239
0.79ZnAl 2O4-0.21 Co 2TiO4,1500,Spinel cubic Fd3m,9.9,94000,,-66,226
Ca1-xCd xMoO4 (x=0.8),925,Sheelite Tetragonal I41/a,9.9,34000,,-50,150
CaW1-xTe xO4 (x=0.05),900,Scheelite Tetragonal I4 1/a,9.9,53600,,,187
Sr 2V 2O7+1 mol% Li 2CO3,800,Anorthic P-1,9.9,73800,,-29,240
0.96CaWO 4-0.04Na2W2O7,875,Wolframite Monoclinic P2/c,9.9,64400,,,241
Nd 4Si 3O12,1450,Hexagonal P6 3/m,9.9,6300,11.7,-12,142
Zn 2(Sn 0.95 Ti 0.05 )O4,1225,,9.9,76900,,-38,242
Li(Mg1-xNi x)PO4 (x=0.05),875,Orthohombic,9.9,50800,,-1,92
LiMg0.95 Ni 0.05 PO4 +11 wt% TiO 2,875,Orthorhombic olivine type,9.9,50800,,-1,92
Na6Mo 11O36,510,Anorthic P-1,9.9,57000,,-68,9
CaWO4,1290,Wolframite Monoclinic P2/c,10,50800,,-50,239241
LiMgPO 4+0.12TiO 2,950,Composite,10,26900,,1,58
Ba3Nb 2P 4O18,1150,P-1,10,58400,,-34,243
0.83ZnAl 2O4-0.17TiO 2 +10 wt% BBSZ glass,950,composite,10,10000,,-23,244
Al 2O3,1400,Trigonal R-3c,10,634000,14,-40,245
CaW1-xTe xO4 (x=0.15),850,Scheelite Tetragonal I4 1/a,10,42000,,-61,187
0.5Ba3(VO4)-0.5Zn 1.87 SiO3.87 +3 wt%B 2O 3,,Composite,10,40800,,0.5,246
TiO2-CaAlSi 2O8,960,Composite,10,22500,,-10,148
Y2Ba(Cu 0.8 Mg0.2 )O5(CIP),,,10,49180,,-40,113
CAS-T10 glass (CaO:Al 2O3:SiO 2:TiO2:B 2O3),950,Composite,10,22500,10,-15,148
Al 2O3 +0.5 wt% TiO 2,1550,Composite,10,453000,9,,247
Al 2O3,1550,Trigonal R-3c,10,335000,,-60,247
CaO-4ZnO-Ta2O5-TiO2,1225,Mixture,10,15000,8.4,-60,206
Mg4Nb 2O9+3 wt% LiF,950,"Corundom type Hexagonal P-
3c1",10,116420,,-72,248
LiMgPO 4 +0.12 vfTiO 2,950,Orthorhombic Pmnb,10,26900,,-1,58
Mg4Ta2O9,1450,Coundom trigonal P-3c1,10,345000,,-70,249
Al 2O3+500 ppm TiO 2,,Hexagonal R-3c,10,500000,10,,250
Mg4NbSbO 9,1450,Corundom type P-3c1,10,280000,,-70,251
BaTeO3,800,Orthorhombic Pnma,10,34000,,-54,252
Sm2Si 2O7,1375,Tetragonal P4 1,10,2000,10,,90
Al 2O3+ 0.015 vf TiO 2,,Composite,10,300000,10,0,253
CaWO4,1150,Scheelite tetragonal I4 1/a,10,75000,,-24,138254
NaCa2Mg2V 3O12,915,Cubic garnet Ia3d,10,50600,,-47,255
45Vol% LiMg0.9 Zn 0.1PO4+Ba3(VO4) 2,800,Composite,10,64500,,-2,256
LiMg0.95 Co 0.05PO4+16.1 wt% TiO 2,875,Composite,10,58200,,1,102
Al 2O3,1550,Hexagonal R-3c,10.1,680000,,-60,182
Y2BaCu 0.1 Ni 0.9 O5,,Orthorhombic Immm,10.1,5830,12.3,-36,51
Mg5Nb 4O15,,"AnB n-1O3n perovskite
Orthorhombic",10.1,32300,,-24,257
CaW1-xTe xO4 (x=0.05),850,Scheelite Teragonal I4 1/a,10.1,40500,,-61,187
CaW1-xTe xO4 (x=0.2),850,Scheelite Tetragonal I4 1/a,10.1,44300,,-60,187
Ca1-xCd xMoO4 (x=1),900,Tetragonal I4 1/a,10.1,53200,,-57,150
LiMg0.9 Zn 0.1PO4+0.12 Vf TiO 2,950,"Orthorhombic Pmnb
type",10.1,52900,,-5,73
La2Mo 3O12,930,Monoclinic C2/c,10.1,60000,,-80,162
0.55Li 2WO4-0.45TiO 2,730,Mixture,10.1,32800,,-17,258
Ca5Co 4(VO4) 6,875,Cubic garnet Ia-3d,10.1,95200,10.6,-63,259
CaMoO4-xY2O3-xLi 2O  x=0.066,775,Composite,10.1,66000,,-57,222
AlTeO6-TeO2,900,+,10.2,24300,13.3,,213
Y3Al 5O12 +1.3 wt%TiO 2,1550,Garnet Cubic Ia3d,10.2,80100,,-30,260
Bi 6B10O24,700,Orthorhombic Pnma,10.2,10750,,-41,261
0.9(0.79ZnAl 2O4-0.21Mg2TiO4)-0.1TiO 2,1450,Composite,10.2,158000,,-64,262
"Al 2O3 , TiO2 doped",,Trigonal R-3c,10.2,119150,,,263
"(1-x)LiYW2O8-xBaWO4 +y wt% B 2O3 (x=0.46
y=0.5",900,Mixed phases,10.2,24300,,-21,43
Ce2(WO4) 3,1025,Monoclinic C2/c,10.2,10500,,-25,264
Ba3ZrV 4O15,800,Orthorhombic Pnma,10.2,30600,8.5,-102,265
0.88ZnAl 2O4-0.12TiO 2,1380,Composite,10.3,79800,11.1,-22,179
Mg3Yb 4Al 44O75,1680,Magnetoplumbite,10.3,41000,,-57,132
Mg3Dy4 Al 44O75,1680,Magnetoplumbite,10.3,28000,,-49,132
CaMo 1.02O4,1300,Tetragonal I4 1/a,10.3,71000,,,266
NdPO4,1300,P12 1/n1 Monozite,10.3,59500,,-47,133
SmPO 4,1400,Monoclinic P2 1/n,10.3,60500,,-54,133
Li 3SbO4+1 wt% B 2O3,930,Monoclinic P2/c,10.3,14600,13.5,-28,267
BaLa2(MoO4),800,Monoclinic,10.3,29800,,-76,268
(K0.5 La0.5 )MoO4,680,Tetragonal I4 1/a,10.3,59000,,-81,269
Yb 3Al2O12,1650,Cubic Garnet Ia-3d,10.3,12900,,-70,270
LaPO4,1400,Monoclinic P2 1/n,10.4,64500,,-56,133
SrEr 4Si 3O13,1500,Hexagonal apatite P6 3/m,10.4,18100,,-24,228
Sr 2V 2O7,1000,Anorthic P-1,10.4,19500,,-35,271
Ba2V 2O7,920,Anorthic P-1,10.4,51600,,-20,271
Y3Al 5O12,1650,Cubic Ia3d,10.4,440000,,-50,272
SrCe2(MoO4) 4,840,,10.4,54100,8.08,-46,273
MgO-1.2Al 2O3-2.8SiO 2-1.2TiO 2-0.8CeO 2,1150,Composite,10.4,15300,,-5,274
ZnGa2O4,1385,Cubic spinel Fd3m,10.4,94600,,-27,275
CaWO4,1100,Scheelite Tetragonal I4 1/a,10.4,76500,,-24,44
CAS-TB glass (CaO:Al 2O3:SiO 2:TiO2:B2 O3),950,Composite,10.5,14200,10,-20,148
"0.83ZnAl 2O4-0.17TiO 2+10 wt% BBSZ +0.3
wt% LiF",925,Composite,10.5,14500,5.5,-28,244
MgTe2O5,700,Orthorhombic Pbcn,10.5,61000,5.3,-45,276
LiCa3MgV 3O12,900,Cubic garnet Cubic Ia3d,10.5,74700,,-61,277
Mg2V 2O7,950,Triclinic Anorthic P-1,10.5,58200,,-27,278
Er 3Al2O12,1600,Cubic Garnet Ia-3d,10.5,11700,,-45,270
Yb 3Al 2O12+1 wt% Ga2O3,1600,Cubic Garnet,10.5,50000,,-50,270
Na0.5 Nd 0.5 MoO4,760,,10.5,19600,,-49,279
0.83ZnAl 2O4-0.17TiO 2+15 wt% BBSZ glass,950,Composite,10.6,9300,5.5,-29,244
MgTiO 3-CaTiO 3 (MMT-20) + SiO 2-B2O3 -BaO,900,Composite,10.6,6000,7,,161
Ca3ZrSi 2O9,1400,Monoclinic P2 1/a,10.6,93300,,-77,173
CaZrB 2O6+3 wt% Bi 2O3-CuO,925,,10.6,87350,,2,157
Ba3SrSb 2O9,,"Complex
P-I",10.6,4600,9,,219
0.8SrMoO 4-TiO2.+3wt% H 3BO3-CuO,875,Composite,10.6,72000,,-19,280
Y2BaCu 0.7 Mg.0.3 O5 CIP,1250,Orthorhombic Pbnm,10.6,29300,12.3,-44,113
0.8BaMoO 4-0.2TiO 2,1275,Composite,10.6,51800,,-56,205
0.55Li 2MoO4-0.45TiO 2,700,Mixture,10.6,30000,,-5,258
0.75MgAl 2O4-0.25TiO 2,1450,Composite,10.7,105400,7.5,-12,176
CoWO4,1200,Wolframite Monoclinic P2/c,10.7,38600,,,239
0.87[0.79ZnAl 2O4-0.21Co 2TiO4]-0.13TiO 2,1350,Composite,10.7,86700,,-62,281
Ba3ZrV 4O15,800,Orthorhombic Pnma,10.7,30600,,-106,265
Sm2Mo 4O15,690,Triclinic (PI-),10.7,63500,11.6,-50,282
LiMg4V 3O12,740,Tetragonal,10.7,24000,9.65,-12,283
BaZnV 2O7,720,Orthorhombic,10.7,31000,11.7,-64,166
0.9ZnAl 2O4-0.08CaTiO 3,,Composite,10.8,32300,,0,284
CaMoO4,1100,Scheelite Tetragonal I4 1/a,10.8,89700,,-23,44204
Nano Al 2O3+0.5 wt% TiO 2,1400,Trigonal R-3c,10.8,680000,14,,285
CaCu 2Nb 2O8 +3 wt% V 2O5,935,,10.8,9300,,-16,286
Er 3Al 2O12+1 wt% Ga2O3,1550,Cubic Garnet,10.8,12600,,-37,270
CaGe2O5,1180,Monoclinic Pbam,10.9,39000,10,,200
Y3Al 2O12 +1 wt% Ga2O3,1600,Cubic Garnet,10.9,25000,,-33,270
0.7Ca2P 2O7-0.3TiO 2,1200,Composite,10.9,44000,,-11,287
0.83ZnAl 2O4-0.17TiO 2+10 wt% BBSZ glass,950,Composite,10.9,12000,5.5,-23,244
Ba2V 2O7+6 mol% Li 2CO3,750,Anorthic P-1,10.9,74500,,-20,288
CaWO4,,Scheelite tetragonal I4 1/a,10.9,105600,,,204
Sr 2ZnTeO6+1 wt% ZnO-B2O3-P 2O5-TeO2 glass,950,Not available,10.9,4250,,-57,289
Ca2ZnSi 2O7,1300,Tetragonal P-42 1m,11,13500,,-64,121
MgO-Al 2O3-SiO 2-TiO2-CeO2,1100,Composite,11,12100,,26,290
0.76Mg2SiO 4 -0.24TiO 2,,Composite,11,85000,,0,98291
Mg3(VO4) 2-0.2Ba3(VO4) 2,950,Composite,11,114000,,-58,292
Sm2BaCuO5:Co,,Orthorhombic Pnma,11,89000,,-7,293
NdBO3,,Aragonite Orthorhombic,11,17000,,,123
Ba2MgTeO6+0.2 wt% B 2O3,1200,Orthorhombic Pnam,11,25000,5.5,-16,294
Sr 2CaSi 2O7,1300,Akermite Tetragonal P4-2 1m,11,13500,,-64,121
Mg2SiO 4+24 wt% TiO 2,1200,Composite,11,82000,,0,77
Al 2O3,1550,Trgonal R-3c,11,680000,,-65,211
TiO2-B2O3-: Ca-Al-Si-) glass,,Glass,11,1400,10,,148
Mg5Ta4O15 (MgO calcined),1560,"Psuedo-brookite Orthorhombic
Cmcm",11,18100,9.06,-54,295
Mg5Nb 4O15 (MgO calcined),1450,"Psuedo-brookite Orthorhombic
Cmcm",11,37400,8.3,-53,295
Mg4Nb 2O9,1300,Trigonal P-3c1,11,210000,,-70,249
0.50Li 2WO4-0.5TiO 2,730,Mixture,11,32000,,-3,258
TiP 2O7,1250,Pyrophosphate,11,77000,,-14,296
(Mg4-xMn x)Nb 2O9,,Corundum Trigonal P-3c1,13.5,34500,,,297
PbO:B 2O3 (40:60) glass,469,Glass,11.1,1320,12.22,-43,81
CePO4,1400,Monoclinic P2 1/n,11.1,68500,,-46,133
Nd 4Mo 4O15,700,Triclinic (PI- ),11.1,61500,12,-44,282
0.35Ba3(VO4) 2-0.65BaWO 4,925,Composite,11.1,79100,,-2,298
0.8(0.79ZnAl 2O4-0.21Mg2TiO4)-0.2TiO 2,1450,Composite,11.1,155100,,-62,262
Li 2Zn 2Mo 3O12,630,Lyonsite orthorhombic Pnma,11.1,70000,14.6,-90,188
0.8[0.79ZnAl 2O4-0.21 Co 2TiO4 ]-0.2TiO 2,1350,Composite,11.1,98700,,-63,281
Tb 2Al 2O12 +1 wt% Ga2O3,1500,Cubic Garnet,11.1,30000,,-32,270
Y3Al 2O12 +1 wt% Nb 2O5,1625,Cubic Garnet,11.2,120000,,-48,270
NiCu 2Nb 2O8 +3 wt% V 2O5,935,,11.2,5760,,-11,286
Cu 3Nb 2O8,910,Anorthic,11.2,25560,,-4,286
SrTm4Si 3O13,1650,Monoclinic apatiteP2 1/m,11.2,14400,,-20,228
SrEr 4Si 3O13 +0.5 wt% ZBS glass,,Hexagonal apatite P6 3/m,11.2,21000,,-20,228
Ba3(PO4) 2-0.2BaWO 4,1100,Composite,11.2,71985,,1.5,212
Na0.5 Ce0.5 MoO4,780,,11.2,19400,,-44,299
Mg5Nb 4O15 Sol-gel,1300,Psuedo brookite Orthorhombic,11.3,43300,,-58,300
0.7BaMoO 4-0.3TiO 2,1285,Composite,11.3,52600,,-34,205
MgCu 2Nb 2O8 +3 wt% V 2O5,935,,11.3,2900,,-27,286
0.4Ba3(VO4) 2-0.6BaWO4,925,Composite,11.3,75100,,3,298
0.83ZnAl 2O4-0.17TiO 2+3 wt% BBSZ,1300,Composite,11.3,35000,,-14,244
ZnCu 2Nb 2O8 +3 wt% V 2O5,935,Not available,11.4,10200,,-23,286
LiMgPO 4 +0.15 vf TiO2,950,Orthorhombic Pmnb,11.4,21100,,4,58
CaCe2(MoO4) 4,840,Not available,11.4,52100,6.9,-44,273
(1-x)Ba2V 2O7-xBa3(VO4) 2 x=0.42,875,Composite,11.4,71700,,-1,301
Zn 2SnO4+3 wt% ZnO-B2O3-SiO 2,1075,Cubic spinel Fd-3m,11.4,33000,,-107,302
(1-x)Ba2V 2O7-xBa3(VO4) 2 x=0.42,875,Composite,11.4,71700,,-1,301
BaPr 2(MoO4) 4,,,11.5,24800,,,303
0.8SrMoO 4-0.2TiO 2,1300,Composite,11.5,19200,,8,280
Y2BaCu 0.4 Ni 0.6 O5,1360,Orthorhombic Pnma,11.5,45200,13.11,-20,234
BaTi(BO3) 2,1000,Trigonal R-3,11.5,2300,,,304
Mg4Ta2O9,1450,Corundom Trigonal P-3c1,11.5,347000,,-70,305
Yb 3Ga5O12,1400,Garnet Cubic Ia3d,11.5,60300,,-12,306
Mg4Nb 0.5 Ta.1.5 O9,1100,Corundom type Trigonal P-3c1,11.5,25520,,,305
0.8NaCa2Mg2V 3O12-0.2CaTiO 3,930,Cubic garnet,11.5,37500,,2,255
LiCa3ZnV 3O12,900,Cubic Garnet,11.5,81100,-72,,307
Li 3FeMo 3O12,580,Orthorhombiv Pnma,11.5,12000,,-20,308
(Na0.5 Bi 0.5 ) 0.1 Ca0.9MoO4,850,Tetragonal Scheelite,11.5,35100,,-52,309
Mg4(Nb 2-xV x)O9 (x=0.0625),1025,Corundom type Trigonal P-3c1,11.6,160250,,-75,310
0.83ZnAl 2O4-0.17TiO 2+1 wt% BBSZ glass,1300,Composite,11.6,49000,,-10,244
ZnAlO 4-0.21TiO 2,1500,Composite,11.6,74000,6.5,0,311
CaCu 2Nb 2O8,1110,,11.6,2300,,-17,286
CePO4,1400,Monoclinic P2 1/n,11.6,68300,,-46,133
SrEr 4Si 3O13 +0.5 wt% LBS glass,1475,Hexagonal apatite P6 3/m,11.6,21000,,-20,228
0.88Al 2O3-0.12TiO 2+ 8 wt% MCAS glass,1350,Composite,11.6,11500,,-3,312
Ca2+xLa8-x(SiO 4) 6-x(PO4)O2 (x=6),1425,Hexagonal P6 3/m apatite,11.6,12700,,-35,313
0.79ZnAl 2O4-0.21TiO 2,1500,Composite,11.6,74000,6.5,0,314
0.95[0.79ZnAl 2O4-0.21 Co 2TiO4 ]-0.05SrTiO 3,1425,Composite,11.6,49950,,-2,281
0.95(0.79ZnAl 2O4-0.21Mg2TiO4)-0.05SrTiO 3,1450,Composite,11.6,55000,,9,262
0.6LiYW2O8-0.4BaWO 4,900,Mixed phases,11.7,19750,,14,43
Ca5Zn 4(VO4) 6,725,Cubic garnet Ia3d,11.7,49400,9.7,-83,214
Yb 2Ba(Cu 0.75 Zn 0.25 )O5,,Orthorhombic pnma,11.7,11200,,-43,137
BaDy(MoO 4) 4,,Monoclinic,11.7,11500,,,303
CaMoO4 (hot pressed),1100,Tetragonal scheelite I4 1/a,11.7,55000,,-60,266
Ca0.8 (Nd 0.5 Li 0.5 ) 0.2 WO4,825,Tetragonal scheelite I4 1/a,11.7,36700,,5,315
0.83ZnAl 2O4-0.17TiO 2+0.2 wt% BBSZ,1400,Mixture,11.7,120000,,-7,244
0.83ZnAl 2O4-0.17TiO 2+0.1 wt% BBSZ,1425,Mixture,11.7,96000,,-4,244
BaNd 2(MoO4),960,Monoclinic,11.7,45000,9.9,-41,316
LiMg0.9 Zn 0.1PO4+0.15 Vf TiO 2,975,"Orthorhombic
type",11.7,49800,,17,73
MgO-1.2Al 2O3-2.8SiO 2-0.6CeO2,1200,Composite,11.7,17300,,48,290
(Mg4-xCo x)Nb 2O9x=0.5,1200,Corundom type Trigonal P-3c1,11.7,50700,,-68,317
BaSm2(MoO4),960,Monoclinic,11.8,20000,9.7,-34,316
0.9Al 2O3-0.1TiO 2+0.3 wt% Nb 2O5,1550,Composite,11.8,8000,,2,318
0.94(0.79ZnAl 2O4-0.21Mg2TiO4)-0.06CaTiO 3,1400,Composite,11.8,88080,,-8,262
La(Mg1/2 Ti 1/2 )O3+ B 2O3-La2O3-MgO,800,Composite,11.8,14700,,7.4,319
ZnO-B2O3-P 2O5-TeO2 glass annealed,,,11.8,3500,,-90,289
"0.85CaWO 4-0.15LaNbO 4+3 wt% H 3BO3-1 wt%
Li 2CO3",900,Scheelite+second phases,11.8,45200,,-23,320
La(Mg0.5 Ti 0.5 )O3+0.6B 2O3-0.12La2O3-0.28MgO,850,Composite,11.8,14700,,7,319
Y2BaCuO5,1250,Orthorhombic Pnma,11.8,3200,10.7,-38,220
Mg4NbTaO9,1100,Corundom type P-3c1,11.8,281670,,-66,321
