Repository: ihalage/AIMat

### An AI based software to predict the dielectric properties of composite materials. Implemented for 5G materials discovery.

The goal is to predict the dielectric constant, Quality factor (1/loss tangent) and the temperature coefficient of resonance frequency of `(1-x)A - xB` type alloyed compositions where A and B are two known dielectric materials and x is the mole fraction of B. Predictions are made by three combined deep neural networks (see `images` directory). 5G materials require a high quality factor (low loss) and moderate dielectric constant (around 5), and a temperature coefficient near zero.

File: data/single_crystals.csv
Material,er,Qf,f,Tcf
LiAlSiO4,4.8,36000,nan,8
Bi2O3,33.5,18700,8.7,-235
SiO2,3.8,80400,nan,-16
TiO2,115,46000,nan,450
Mg2B2O5,6.2,32000,nan,-45
Mg2SiO4,6.8,270000,nan,-67
CaSiO3,8.4,16000,10,-11.14
Zn2SiO4,6.6,219000,nan,-61
LiF,9.02,192400,7.1,-163.46
CaMg0.9Zn0.1Si2O6,7.9,76100,nan,-22
MgF2,5.48,490000,11232,-113.9
LiMgPO4,6.6,79100,nan,-60
CaAl2Si2O8,7.4,12000,nan,-130
LiMg0.9Zn0.1PO4,6.7,99700,nan,-62
(Mg0.4Zn0.6)2SiO4,6.6,95650,nan,-60
CaTiO3,162,1290,1.5,859
Sr2Al2SiO7,7,33000,nan,-34
Sr2ZnSi2O7,8.4,105000,nan,-52
SrTiO3,270,3000,2,1500
MgAl2O4,8.5,105000,nan,-63
ZnAl2O4,7.9,82000,nan,-63
Mg2TiO4,14.2,160000,nan,-50
LiMg0.95Ni0.05PO4,6.9,98600,nan,-55
Al2O3,10,634000,14,-40
LiMg0.95Co0.05PO4,7,111200,nan,-54
Li2WO4,5.5,62000,15.7,-146
Y3Al5O12,10.4,440000,nan,-50
BaMoO4,9,37100,nan,-90
Li2MoO4,5.2,18500,9.6,-160
SrMoO4,9.5,61000,nan,-67
NaCa2Mg2V3O12,10,50600,nan,-47
BaWO4,8.1,56000,nan,-55
LiYW2O8,14.8,9550,nan,-64
LiCa3MgV3O12,10.5,74700,nan,-61
CaMoO4,10.8,89700,nan,-23
BaTa2P2O11,12.9,28900,nan,-29
(Al1/2Ta1/2)O2,8.7,60800,nan,-55
(Mg1/3Ta2/3)O2,27.1,95360,nan,51
CeO2,23,65000,nan,-55
ZnWO4,13.5,62800,nan,-60
(Li1/2Nd1/2)WO4,16.1,4210,nan,142
MgWO4,9.9,69000,,-58
Ba2BiV3O11,14.2,68700,8.7,-81
Sm2O3,23,46000,nan,22
Ba5Nb4O15,40,53000,nan,78
CaWO4,8.7,75000,nan,-54
(Mg0.97Zn0.03)(Ti0.95Sn0.05)O4,14.6,183500,nan,-44
MgNb2O6,21.4,93800,nan,-70
Li3Bi2P3O12,15.8,26600,nan,-130
Zn2Te3O8,16.2,66000,4.9,-60
CaNb2O6,17.3,49600,6.9,-53
MgTiO3,16.1,289400,nan,-54
CaF2,6.8,92000,8.1,-137.85
NdNbO4,19.6,33000,nan,-24
Mg(Zr0.05Ti0.95)O3,18.1,380000,nan,-50
(Mg0.95Co0.05)TiO3,16.8,230000,10,-54
BaCu(B2O5),7.3,50000,nan,-32
CoLi2/3Ti4/3O4,21.4,35000,nan,-22
SrLa4Si3O13,14.2,26300,nan,-46
BiSbO4,19.3,70000,nan,-62
Li3NbO4,15.8,55000,nan,-49
ZnNb2O6,21.5,84500,6.3,-75
MgLi2/3Ti4/3O4,20.2,62300,nan,-27
(Mg0.95Zn0.05)TiO3,16,210000,nan,-60
CeTe2O6,15.2,45400,nan,-68
CoNb2O6,20.5,81000,nan,-70
La2/3(Mg1/2W1/2)O3,23.6,32500,nan,-43
Bi2Mo2O9,38,12500,nan,31
LaAlO3,23.4,68000,10,-44
TeO2,19.3,30000,4,-119
Sr(In1/2Nb1/2)O3,26,32700,nan,-62
Li2ZnTi3O8,25.6,72000,nan,-11
La(Mg1/2Ti1/2)O3,27.6,114300,7.1,-81
Ba(Mg1/3Ta2/3)O3,24,430000,10,5
Ba(Co1/3Nb2/3)O3,32,78000,nan,-12
ZnTiO3,19,30000,10,-55
Ca(Yb1/2Ta1/2)O3,21.2,24000,9.6,-38
ZnZrNb2O8,30,61000,nan,-52
Nd(Co1/2Ti1/2)O3,27,140000,9,-46
Sm(Mg1/2Ti1/2)O3,25,65500,10,-26
LiBiW2O8,26.5,16400,nan,70
Sr(Yb1/2Nb1/2)O3,29.4,50000,8.1,-72
BaTi4O9,36,50500,10.3,16
Ba(Zn1/3Ta2/3)O3,28,168000,nan,1
Sr(Sm1/2Ta1/2)O3,27.7,59000,8.5,-63
Sr(Er1/2Nb1/2)O3,32,36100,nan,-67
Sr(Y1/2Nb1/2)O3,32,38800,nan,-66
Sr(Ho1/2Nb1/2)O3,32,20400,nan,-65
Sr(Dy1/2Nb1/2)O3,33,32700,nan,-63
Sr(Tb1/2Nb1/2)O3,34,36300,nan,-61
Ba(Y1/2Nb1/2)O3,37,49600,nan,15
Ba(Yb1/2Nb1/2)O3,30,16500,8.7,118
Ca(Y1/2Nb1/2)O3,31,35000,nan,-13
BaZn2Ti4O11,30,68000,nan,-30
Sr(Gd1/2Nb1/2)O3,34,8800,nan,-56
Sr(Eu1/2Nb1/2)O3,35,44000,nan,-52
Zn3Nb2O8,21,83300,nan,-71
Ca(Mg1/3Nb2/3)O3,28,58000,nan,-48
Sr(Nd1/2Nb1/2)O3,37,20100,nan,-40
Sm(Co1/2Ti1/2)O3,25.5,76000,10,-16
NdAlO3,22,58000,nan,-35
Ca5Ta2TiO12,38,33000,4.2,10
SmAlO3,20.4,65000,10,-74
CaTi0.4(Al1/2Nb1/2).6O3,41.3,27100,7,-44
Nd(Mg1/2Ti1/2)O3,23,36900,10,-49
Ca4La2Ti5O17,73,16000,3.3,127
ZrTiO4,42,31000,7,58
NiNb2O6,21,19300,6.5,-71
Nd3Ga5O12,12.4,137800,13.8,-33
LaGaO3,27,97000,5,-80
Ca(Mg1/3Ta2/3)O3,21,78000,nan,-61
LiNb3O8,24,58000,nan,-96
ZnTa2O6,30.3,87580,nan,9.5
Ca5Nb2TiO12,48,26600,3.7,40
CaTi0.5(Al1/2Nb1/2).5O3,48,26100,7,-4
La(Zn1/2Ti1/2)O3,34,59000,10,-52
TiFeNbO6,47.2,2300,3.68,281
(La1/2Na1/2)TiO3,122,9800,3,480
Nd(Zn1/2Ti1/2)O3,31.6,170000,8.5,-42
Ba(Ti0.85Mn0.15)O3,60,12000,nan,225
CaTi.6(Al1/2Nb1/2).4O3,55.7,21800,7,47
Ca(Fe1/2Nb1/2)O3,36.8,15800,8.2,-93
Ba4Nd9.33Ti18O54,82.5,10060,nan,71
Bi2Ti4O11,47,4800,nan,-540
Ba4.2Sm9.2Ti18O54,83,8950,3.5,-13
Ba4Sm9.33Ti18O54,76,10000,nan,-12
Li1/2Nd1/2TiO3,75,2000,nan,-274
Ca0.6La0.2667TiO3,109,17600,4.5,213
MgCo2(VO4)2,9.4,78900,nan,-95
(Mg.95Co.05)TiO3,16.8,230000,10,-54
Ba(Zn1/3Nb2/3)O3,41.1,86900,9.5,31
BaZrO3,35,8800,nan,140
Ba(Y1/2Ta1/2)O3,30.45,38500,9.4,135
Ba(Ca1/9Y3/9Ta5/9)O3,26,19900,9.52,134
LiCa3MgV3O12,10.5,74700,,-61
LiCa3ZnV3O12,11.5,81100,,-72

File: data/4000_dielectric_materials.csv (part 2 of 7)
LiMgPO 4 +0.15 vf TiO2,950,Orthorhombic Pmnb,11.4,21100,,4,58
CaCe2(MoO4) 4,840,Not available,11.4,52100,6.9,-44,273
(1-x)Ba2V 2O7-xBa3(VO4) 2 x=0.42,875,Composite,11.4,71700,,-1,301
Zn 2SnO4+3 wt% ZnO-B2O3-SiO 2,1075,Cubic spinel Fd-3m,11.4,33000,,-107,302
LaBO3,1300,Orthorhombic Pmcn,11.8,76900,15,-52,322
Mg4Nb 1.5 Ta.5O9,1100,Corundom type Trigonal P-3c1,11.9,234520,,-67,321
Li 2MnO3+2 wt% BCB,1200,Monoclinic C2/c,11.9,80600,,0,323
BaO-SrO-SiO 2-ZrO 2,1000,Composite,12,1000,5,,324
CoCu 2Nb 2O8 +3 wt% V 2O5,885,,12,7530,,-18,286
CaO-4Co 3O4-Nb 2O5-TiO2,1100,Mixture,12,28000,6.9,-42,206
Mg4(TaNb 1-xV x)O9 (x=0.025),1200,Corundom type Trigonal P-3c1,12,200000,,-73,325
Mg4Ta2O9,1250,Corundom type P-3c1,12,347000,,-65,211
AlNbO4,1250,Monoclinic fergusonite C2/m,12,34000,,-56,326
0.85CaWO 4-0.SmNbO 4+1 wt% Li 2WO4,800,Composite,12,13300,,-28,327
Ba3(VO4) 2+60 wt% CaWO 4,900,Composite,12,37000,,-1,328
Ba3V 4O13,700,Monoclinic C2/c,12,22500,,-67,329
Ca4Tb 6(SiO 4) 4(PO4) 2O2,,Hexagonal Apatite P6 3/ m,12,19000,,-10,330
Ca2V 2O7,920,Anorthic Triclinic P-1,12.1,15400,,-32,271
0.8CaMoO 4-0.2TiO 2 +3 wt% H 3BO3-CuO,875,Composite,12.1,53300,,-16,280
0662BaMoO 4-0.338TiO 2,1285,Composite,12.1,41600,,-25,205
0.76SrMoO 4-0.24TiO 2 +3 wt% H 3BO3-CuO,900,Composite,12.1,40700,,10,280
PbO:B 2O3:SiO 2 (40:20:40) glass,,Glass,12.1,1420,12.2,-31,81
MgWO4,1200,Wolframite Monoclinic P-2/c,12.1,41800,,-45,"43,44"
Li 0.8 Mg4.1 V 3O12,760,Tetragonal,12.1,21800,,2,224
5BaO-2V 2O5,900,Composite,12.1,26800,,7,230
Ca(Mg0.92 Al 0.08 )(Si 0.96 Al 0.04 ) 2O6+22 wt% TiO 2,1225,Mixture,12.1,6000,,2,233
Y2BaCu 0.75 Zn 0.25 O5,1250,Orthorhombic Pnma,12.2,25660,11.5,-40,220
Dy3 Ga5O12,1450,Cubic Garnet Ia3d,12.2,42100,14.6,-22,306331
0.76SrMoO 4-0.24TiO 2,1300,Composite,12.2,21700,,40,280
0.88Al 2O3-0.12TiO 2+ 2 wt% MCAS glass,1350,Composite,12.3,20485,,2.5,312
BaCe2(MoO4) 4,840,Monoclinic,12.3,24700,7.5,-37,273332
Mg4Nb 2O9sol-gel,1250,Corundom type P-3c1,12.3,165000,,-48,333
Ca2+xLa8-x(SiO 4) 6-x(PO4)O2 (x=4),1675,Hexagonal P6 3/m apatite,12.3,15900,,-28,313
Mg3CoNb 2O9,1150,Corundom type P-3c1,12.3,34560,,-64,321
Yb 2BaZnO5,,Orthorhombic Pnma,12.3,27000,,-60,137
0.72Ba(Mg1/2 W1/2)O3- -0.28BaTiO 3,1500,Perovskite,12.3,11000,,-5,334
Sm3 Ga5O12 +TiO2,1450,Garnet cubic Ia3d,12.3,234700,14.1,-16,331
Sm3 Ga5O12,1450,Garnet cubic Ia3d,12.3,192200,14,-19,331
(Mg4-xCo x)Nb 2O9  x=1,1200,Corumdom typeTrigonal P-3c1,12.3,34500,,-64,321
Ba3V 2O8,1300,Hexagonal,12.3,52200,,42,230
0.50Li 2MoO4-0.5TiO 2,720,Mixture,12.3,27000,,23,258
Nd 3Ga5O12,1400,Garnet Cubic Ia3d,12.4,137800,13.8,-33,331
0.9Al 2O3-0.1TiO 2,1350,Composite,12.4,117000,,1.5,335
Al 2O3-TiO2:MnO,1300,Composite,12.4,274000,76,0,336
0.9Al 2O3-0.1TiO 2,1300,Composite,12.4,148000,,2,337
"(1-x)LiYW2O8-xBaWO4 +y wt% B 2O3
(x=0.2,y=0)",900,Mixed phases,12.4,12100,,33,43
Ce2(WO4) 3,1000,Monoclinic C2/c,12.4,10500,4.8,-39,264
0.9LiCa 3MgV 3O12 +0.1CaTiO 3,925,Cubic garnet Ia3d,12.4,57600,,3,277
Mg4Nb 2O9,1200,Corumdom typeTrigonal P-3c1,12.4,192200,,-71,321
Mg4NbSbO 9,1500,Corundom type Trigonal P-3c1,12.5,275000,,-45,338
0.895Al 2O3-0.105TiO 2,1350,Composite,12.5,340000,80,2,339
Eu 3Ga5O12,1400,Garnet cubic Ia3d,12.5,169100,14.6,-17,331
LaBO3,,Orthorhombic Pncn,12.5,53000,,,123
Ba3ZnNb 2-xSb xO9 (x=1.875),,Perovskite Pm3m cubic,12.5,2290,7.6,,340
Ba3(VO4) 2 +0.5 wt% B 2O3,950,Trigonal R-32m,12.5,41065,,39,99
Mg4Nb 2O9+3 wt% LiF,950,Corundom type Trigonal P-3c1,12.6,116410,,-72,248
0.83ZnAl 2O4-0.17TiO 2,1410,Composite,12.6,100200,10,0,179341
Yb 2Ba(Cu 0.25 Ni 0.75)O5,,Orthorhombic Immm,12.6,50040,,-41,137
YSmBaCuO 5,,Orthorhombic,12.6,25130,11,-30,342
Mg3(VO4) 2-0.5Ba3(VO4) 2+0.0625 wt% Li 2CO3,950,Composite,12.6,74400,,-6,292
SrGd 4Si 3O13,1525,Hexagonal apatite P6 3/m,12.6,8800,,-20,228
"1-x(0.79ZnAlO 4-0.21Co 2TiO4)-xCaTiO 3
(x=0.08)",1400,Composite,12.6,67500,,-1,281
SrY4Si 3O13,1575,Hexagonal apatite P6 3/m,12.6,20500,,-18,228
(La0.5 Na0.5 ) 1-x-(Na0.5 Nd 0.5 ) xWO4 (x=0.3),800,Composite,12.7,23500,,-1,343
0.9Al 2O3-0.1TiO 2,1300,Composite,12.7,176000,,-14,345
YTmBaCuO 5,,Orthorhombic,12.7,17900,10.6,-27,342
PbO:B 2O3:SiO 2 (40:40:20) glass,,Glass,12.7,1700,12,-69,81
[(Li 0.5 Bi 0.5 ) 0.1 Ca0.9]MoO4,850,Scheelite Tetragonal I4 1/a,12.7,41300,10,-17,346
(Mg0.95 Zn 0.05) 4Ta2O5,,,12.7,385000,,-62,347
Tm2BaCuO 5,1250,Orthorhombic Pmna,12.8,14400,9.77,-15,342
NiCu 2Nb 2O8,985,,12.8,4240,,481,286
SrTm4Si 3O13 +0.5 wt% LBS glass,1575,Apatite monoclinic P2 1/m,12.8,16500,,-26,228
0.8CaMoO 4-0.2TiO 2,1325,Composite,12.8,29310,,10,280
Li 2SnO3,1230,Monoclinic C2/c,12.8,20800,,27,348
(Mg4-xCo x)Nb 2O9  x=1.5,1200,Corumdom typeTrigonal P-3c1,12.8,20500,,-63,321
LiEr 9(SiO 4) 6O2,1250,"Apatite, Hexagonal P6 3/ / m",12.8,1300,,17,349
SrYb 4Si 3O13 +0.5 wt% LBS glass,1425,Hexagonal apatite P6 3/m,12.9,12000,,-27,228
BaTa2P 2O11,1200,Rhombohedral R-3c,12.9,28900,,-29,350
Y2Ba0.7 Sr 0.3 CuO5,,Orthorhombic Pnma,12.9,2960,10.7,2,351
0.89Al 2O3-0.11TiO 2-0.5 wt% ZnO,1350,Composite,12.9,187000,,-2,352
Mg4Nb 2O9,1300,Trigonal P-3c1,12.9,217390,,-70,310321
Na2Mo 2O7,575,Orthorhombic Cmca,12.9,62400,,-72,9
Mg3La4 Al 44O75,1680,Magnetoplumbite,13,7700,,3,132
2CaO-3ZnO-Ta2O5-TiO2,1300,Composite,13,20000,6.6,-24,206
Ba3ZnNb 2-xSb xO9 (x=2),,Perovskite,13,1550,7.7,,340
Ba3(VO4) 2,1200,Rhombohedral R3 2/m,13,46700,,17,292
Mg3(VO4) 2-0.5Ba3(VO4) 2+0.0625 wt%Li 2CO3,950,Composite,13,74000,,-6,292
SrDy4Si 3O13 +0.5 wt% LBS glass,1425,Hexagonal apatite P6 3/m,13,9500,,28,228
Mg4NbSbO 9,1500,Corundom type Trigonal P-3c1,13,275000,,,353
(Mg0.95 Zn 0.05) 4Nb 2O9,1340,Corundom Trigonal P-3c1,13,247000,,-67,354
0.77CaMoO 4-0.23TiO 2 +3 wt% H 3BO3-CuO,900,Composite,13,57400,,-5,280
(Mg0.95 Zn 0.05) 2(Ti 0.8 Sn 0.2 )O4,1150,Spinel Cubic Fd3m,13.1,119310,10,-59,355
SrYb 4Si 3O13,1525,Hexagonal apatite P6 3/m,13.1,11400,,-25,228
Sr 2ZnTeO6+2 wt% ZnO-B2O3-P 2O5-TeO2 glass,950,Composite,13.1,4300,,-53,289
0.67Ba(Mg1/2 W1/2 )O3- -0.33BaTiO 3,1500,Perovskite,13.1,35000,,-6,334
MgWO4,1150,Wolframite MonoclinicP12/c1,13.1,69000,,-58,138
Ba2SiO 4,1525,Orthorhombic Pmcn,13.1,17900,,-17,191
Al 2O3-WO3-TiO2,1150,Multiphase,13.2,3580,6.9,12,356
Mg2Co 2Nb 2O9,,Corundom type Trigonal P-3c1,13.2,14300,,-51,321
CeO2+20 wt% B 2O3,900,Cubic flurite Fm3m,13.2,24200,4.3,-46,357
(Mg0.95 Ca0.05 )TiO 3+BaO-B2O3-SiO 2(50:50wt%),900,Composite,13.2,10000,,,358
Ca2MgTeO6 +0.2 wt% B 2O3,1250,Perovskite,13.2,81000,5.5,-81,294
LiGd 9(SiO 4) 6O2,1250,"Apatite, Hexagonal P63 / m",13.2,6900,,23,349
Ba2Ti 9O20 +50 vol% BBS glass,900,Composite,13.2,1150,,,304
LiCa3ZnV 3O12 -0.2CaTiO 3,925,Cubic Garnet,13.2,59600,1,,307
0.5MgAl 2O4-0.5TiO 2,1460,Composite,13.2,88000,6.8,-4,176
YErBaCuO5,,Orthorhombic,13.3,16050,10.6,-34,342
NiWO4,1200,Wolframite Monoclinic P2/c,13.3,24900,,,239
0.7CaWO 4-0.3LaNbO 4,1150,Composite,13.3,50000,,-9,254
(Na0.5 Bi 0.5 ) 0.2 Ca0.8MoO4,850,Scheelite Tetragonal,13.3,32900,,-42,309
Sm2BaCu 0.5 Zn 0.5 O5,1280,Orthorhombic Pnma,13.4,65740,10.6,-6,359
Sr 2ZnTeO6+5 wt% ZnO-B2O3-P 2O5-Te0 2 glass,950,Composite,13.4,4500,,-52,289
BaTa2P 2O11 +5 wt% TiO 2,1250,Rhombohedral R-3c,13.4,17200,,-6,350
0.47Mg4Nb 2O9--0.53(0.5ZnAl 2O4-0.5TiO 2),1390,Composite,13.4,210000,,-2,360
0.77CaMoO 4-0.23TiO 2,1325,Composite,13.4,31300,,33,280
Sr 2ZnTeO6+5 wt% ZnO-B2O3-P 2O5-TeO2 glass,950,Composite,13.4,4500,,-2,289
Er 2BaCuO5,,Orthorhombic Pnma,13.5,12560,11,-26,342
0.64Ba(Mg1/2 W1/2 )O3- -0.36BaTiO 3,1500,Perovskite,13.5,14000,,-6,334361
ZnWO4,1200,Wolframite Monoclinic P2/c,13.5,62800,,,239
SrSm4Si 3O13,1375,Hexagonal apatite P6 3/m,13.5,20800,,-28,228
Mg4Nb 2O9+0.75 wt% Fe 2O3,1240,"Corundom type Trigonal
P-3c1",13.5,280000,,-62,362
Li 2SnO3,,Monoclinic C2/c,13.5,61600,,29,363
SrY4Si 3O13 +0.5 wt% LBS glass,1475,Hexagonal apatite P6 3/m,13.5,21500,,-18,228
ZnW1-xTe xO4 (x=0.05),900,Wolframite P2 1/n,13.5,22500,,-66,187
MgWO4,1050,Monoclinic P2/c,13.5,69000,,-58,138
Li 8Bi 2Mo 7O28,540,Tetragonal,13.6,8000,9.2,-59,26
Te2MoO7,520,Monoclinic P2 1/c,13.6,46900,,-36,364
Ba3TiV 4O15,800,Orthorhombic Pnma,13.6,31800,8.6,10,265
Li 2MnO3,930,Monoclinic C2/c,13.6,97000,,-5,323
Ce2(WO4) 3 +0.2 wt% ZBS,900,Monoclinic C2/c,13.7,20200,,-25,264
Li 2SnO3 +1 wt% BaO-CuO,900,Monoclinic C2/c,13.7,36400,,27,348
Ca2+xLa8-x(SiO 4) 6-x(PO4)O2 (x=0),1475,Hexagonal P6 3/m apatite,13.7,33100,,-29,313
ZnMnW2O8,950,,13.7,10670,,-17,43
PbO:B 2O3:SiO 2 (50:40:10) glass,409,Glass,13.8,880,10.7,-98,81
Y2BaCu 0.2 Ni 0.8 O5,1390,Othorhombic Pnma,13.8,87200,12.8,-17,234
Ba2CeV 3O11,1025,,13.8,10000,,-14,329
Ca2+xLa6(SiO 4) 4(PO4)O2 (x=2),1475,Hexagonal P6 3/m apatite,13.8,27900,,-11,313
Ca4La4Pr 2(SiO 4) 4(PO4) 2O2,1475,Hexagonal apatite P6 3/ m,13.8,26000,,-7,330
Ca4La2Pr 4(SiO 4) 4(PO4) 2O2,1475,Hexagonal apatite P6 3/ m,13.8,21800,,-5,330
0.6BaMoO 4-0.4TiO 2,1285,Composite,13.8,40500,,-6,205
Te2(Mo 0.95 W0.05 )O7,520,Monoclinic P2 1/c,13.9,25800,,-13,364
Sr 2ZnTeO6+10 wt% ZnO-B2O3-P 2O5-TeO 2,900,Composite,13.9,3300,,-58,289
SrNdSi 3O13 +0.5 wt% LBS glass,1350,Hexagonal apatite P6 3/m,13.9,20500,,-33,228
SrSm4Si 3O13 +0.5 wt% LBS glass,1350,Hexagonal apatite P6 3/m,13.9,21800,,-28,228
1-xCeO2-xY2O3 (x=0.5),1650,Cubic flurite Fm3m,13.9,35000,,-53,365
YHoBaCuO5,,Orthorhombic,13.9,12056,10.7,-30,342
Mg4Ta2O9,1200,P-3c1 Corundom type,14,350000,,-60,305
YDyBaCuO 5,,Orthorhombic,14,42600,10.8,-22,342
LaMgAl 11O19,1700,Hexagonal P63/mmc,14,28000,7,-12,366
Y2BaCu 0.75 Zn 0.25 O5,1270,Orthorhombic Pnma,14,56230,10.8,-39,220
Mg5Nb 4O15,1475,"Psuedobrookite Orthorhombic
Cmcm",14,14600,7.3,-58,295
5Co 3O4-Ta2O5-TiO2,1150,Mixture,14,48000,6.5,-43,206
0.2ZnAl 2O4-0.8Co 2TiO4,,Not available,14,148800,,-52,215
Mg3Ce4 Al 44O75,1680,Magnetoplumbite,14,9000,,11,132
Ba3NiSb 2O9,,Perovskite,14,41840,7.8,-5,340
YGdBaCuO5,,Orthorhombic,14,14300,10.9,-35,342
0.80ZnAl 2O4-0.20TiO 2,1420,Spinal cubic Fd3m composite,14,90700,9.66,6,179
Ba[Ti 0.39 (Co 0.5 W0.5 ) 0.61]O3,1400,Perovskite,14,7700,,-14,367
"Li 3(Mg0.92 Zn 0.08 )2NbO6+0.5wt% 0.17Li 2O-
0.83V2O5 ",925,Orthorhombic Fddd,14,83400,,-37,369
0.662BaMoO 4-0.338TiO 2 +5wt% H3 BO3+1wt% CuO,875,Composite,14,48300,,14,205
Li 2ZrO 3,1200,Tetragonal,14.1,17600,,39,348
Li 3TaO4 +1 wt% B 2O3,930,Rock salt type,14.1,29900,12.4,-48,267
LiEu 9(SiO 4) 6O2,1250,"Apatite, Hexagonal P6 3/ m",14.1,7100,,8,349
[(Li 0.5 Bi 0.5 ) 0.15 Ca0.85]MoO4,760,Scheelite tetragonal I4 1/a,14.1,24000,10.3,11,346
Yb 2Ba(Cu 0.5 Zn 0.5 )O5,,,14.2,20630,,-48,137
Y2BaCu 0.5 Zn 0.5 O5,1270,Orthorhombic Pnma,14.2,110660,10.7,-42,220
Mg2TiO4,1500,Cubic spinel Fd3m,14.2,160000,,-50,370371
0.8(Al 1/2 Ta1/2 )O2-0.2(Mg1/3 Ta2/3 )O2,1450,Composite,14.2,62150,,-41,193
"80 wt% (La2O3-B2O3-TiO2 in 20:60:20 mol%)
+20 wt % BaNd 2Ti 5O14",850,Composite,14.2,9800,7.5,94,372
SrLa4Si 3O13,1325,Hexagonal apatite P6 3/m,14.2,26300,,-46,228
SrEu 4Si 3O13 +0.5 wt% LBS glass,1425,Hexagonal apatite P6 3/m,14.2,19800,,-22,228
LiLa9(SiO 4) 6O2,1250,"Apatite, hexagonal P6 3/ m",14.2,7300,,18,349
LiSm9(SiO 4) 6O2,1250,"Apatite, hexagonal P6 3/ m",14.2,8500,,2,349
LiNd 9(SiO 4) 6O2,1250,"Apatite, hexagonal P6 3/ m",14.2,6400,,12,349
Ba3(VO4) 2,925,Trigonal R-3 2/m,14.2,42200,,52,298
Ba2BiV 3O11,870,,14.2,68700,8.7,-81,373
SrTb 4Si 3O13 +0.5 wt% LBS glass,1425,Hexagonal apatite P6 3/m,14.3,23500,,10,228
0.2ZnAl 2O4-0.8Co 2TiO4,,Composite,14.3,148000,,-53,215
SrTb 4Si 3O13,1500,Hexagonal apatite P6 3/m,14.3,19300,,6,228
LiY(W1-xTe x) 2 O8 (x=0.2),850,Monoclinic,14.3,4000,,-6,374
Mg0.95 Co 0.05 TiO3,1275,Ilmenite Trigonal R-3,14.3,128000,7,-51,375
Sr 2MgTeO6+0.2 wt% B 2O3,1250,Cubic Fm3m,14.3,27400,5.5,-60,294
BaO-0.35MgO-0.33WO 3-0.32TiO 2,1500,Perovskite hexagonnal,14.4,74000,,-9,334
BaO+0.34MgO-0.32WO 3-0.34TiO 2,1500,Perovskite hexagonnal,14.4,87000,,-7,334
Sm2BaCu 0.75 Zn 0.25 O5,1280,Orthorhombic Pnma,14.4,47000,10.6,-7,359
La2Sn 2O7,1580,Cubic Fd3m,14.4,40500,,-54,376
Ca1-x(La0.5 Na0.5 ) xWO4 +30 mol%TiO 2 x=0.9,850,Composite,14.4,14300,,-9,377
"80 wt% (La2O3-B2O3-TiO2in 20:60:20 mol%)
+20 wt % BaNd 2Ti 5O14",800,Composite,14.5,9100,7.5,86,372
BaO-0.34MgO-0.32WO 3-0.34TiO 2,1500,Perovskite Hexagonal,14.5,107000,,-8,334361
Mg3Pr 4Al 44O75,1680,Magnetoplumbite,14.5,10000,,23,132
Y2BaCu 0.6 Ni 0.4 O5,1340,Orthorhombic Pnma,14.5,36000,14.5,26,234
MnWO 4,1000,Monoclinic P2/c,14.5,32000,,-64,138
Ba2SiO 4,1525,Orthorhombic Pmcn,14.5,17900,,-17,191
Ca4La6 (SiO 4) 4(VO4) 2O2,1475,Hexagonal apatite P6 3/ m,14.5,22000,,-20,330
Mg2TiO4+1.5 wt% CeO 2 nano particles,,Spinel Fd3m,14.6,167000,,,378
(Mg0.97 Zn 0.03)(Ti 0.95 Sn 0.05 )O4,1390,Cubic spinel,14.6,183500,,-44,379
Ba3MgNb 2-xSb xO9 (x=0.5),,Perovskite,14.7,81300,6.3,5,340
Zn 3Nb 2O8+ 3 wt% (0.29BaCO 3+0.71CuO),950,Monoclinic C2/c,14.7,8200,8.3,,380
SrLa4Si 3O13 +0.5 wt% LBS glass,1300,Hexagonal apatite P6 3/m,14.7,25800,,-40,228
Cu 2ZnNb 2O8+1 wt% LBS glass,935,Triclinic,14.7,5100,,-18,381
Cu 2ZnNb 2O8+0.7 wt% LMZBS glass,935,Triclinic,14.8,2500,,-39,381
SrEu 4Si 3O13,1450,Hexagonal apatite P6 3/m,14.8,20700,,-24,228
LiYW2O8,900,Monoclinic,14.8,9550,,-64,43
0.2(Li 1/2 Nd 1/2 )WO4-0.8ZnWO 4,850,Tetragonal I4 1/n,14.8,1370,,-20,382
Ba3NiNb 2-xSb xO9 (x=1.875),,Perovskite,14.8,38380,6.8,-10,340
Yb 2Ba(Cu 0.25 Zn 0.75 )O5,,,14.9,52810,,-45,137
Dy2BaCuO5,,Orthorhombic Pnma,14.9,31610,10.56,-6,342
1-xCeO2-xGd 2O3 (x=0.5),1650,Cubic flurite Fm3m,14.9,15300,,-62,365
0.1ZnAl 2O4-0.9Co 2TiO4,,Composite,14.9,130000,,-50,215
Ba2CeV 3O11,1025,,14.9,12700,5,-15,329
Bi 4(SiO 4) 3,900,Cubic I-43d,14.9,36000,,-9,383
ZnW1-xTe xO4 (x=0.1),900,Wolframite P2 1/n,14.9,27700,,-65,187
0.8ZnAl 2O4-0.2Co 2TiO4,,Composite,15,148000,,-50,215
Sr 2TiO4,1300,Tetragonal I4/mmm,15,1600,4,,48
5MgO-Nb 2O5-TiO2,1325,Mixture,15,59000,6.8,-77,206
Mg3Nd 4Al 44O75,1680,Magnetoplumbite,15,11000,,35,132
Ba3MgNb 2-xSb xO9 (x=1.875),,Perovskite,15,84100,7.25,2.8,340
Ba(Mg1/2 W1/2 )O3,1550,Perovskite cubic Fm3m,15,57300,12.7,,384
BaO-0.34MgO-0.33WO 3-0.33TiO 2,1500,Perovskite hexagonal,15.1,72000,,-13,334
"Al 2O3+Ca-Al-B-Si-O+Ba-(Sm,Nd)-Ti-O",870,Composite,15.1,2800,3,,194
Ba2CeV 3O11 +1 wt% ZnO-B2O3-SiO 2,825,,15.1,20300,4.9,-21,329
CeTe2 O6,680,Monoclinic P2 1/n,15.2,45400,,-68,385
Y2BaCu 0.25 Zn 0.75 O5,1270,Orthorhombic Pnma,15.2,70080,9.95,-42,220
(Mg4-xCo x)Nb 2O9x=3,1200,"Corumdom typeTrigonal
P-3c1",15.2,2200,,-36,321
Ca4La6 (GeO4) 4(PO4) 2O2,1475,Hexagonal apatite P6 3/ m,15.2,20400,,-11,330
Ho 2BaCuO5,,Orthorhombic Pbnm,15.3,9360,10.48,-19,342
LaSrAlO 4,1375,Tetragonal I4/mmm,15.3,32820,,-17,386
PbO:B 2O3:SiO 2 (60:20:20) glass,348,Glass,15.3,650,11.72,-124,81
LiPr 9(SiO 4) 6O2,1250,"Apatite, hexagonal P63 / m",15.3,6400,,33,349
Ca3WO6,1275,Monoclinic P2 1/n,15.3,29200,,-30,387
ZnW1-xTe xO4 (x=0.15),900,Wolframite Monoclinic P2 1/n,15.3,41700,,-61,187
Y2BaZnO5,1270,Orthorhombic Pnma,15.4,189000,10,-41,51220
Y2Ba(Cu 1/4 Zn 3/4 )O5,,Orthorhombic Pbnm,15.4,220000,,-65,211
BaO-0.35MgO-0.34WO 3-0.31TiO 2,1500,Perovskite hexagonal,15.4,77000,,-8,334
Ba(Mg1/3 Ta(2-2x)/3 W x/3 Ti /3)O3 (x=1),1550,Perovskite Trigonal P-3m1,15.4,35400,,-25,388
Sm2Ba(Cu 0.985 Co 0.015 )O5,,Orthorhombic Pnma,15.5,59300,10.3,-8,293
SrSmAlO 4,,"K2NiF 4
I4/mmm",15.5,95300,,-1,389
"0.91MgWO 4-0.09CaTiO 3+5wt% Li 2CO3-
4H3BO3",950,,15.5,20800,,0,390
(Mg0.95 Zn 0.05) 2TiO4,1330,Cubic Fd3m,15.5,275300,,-34,391
(Mg0.9 Mn 0.1 ) 2TiO4,1330,Cubic Fd3m,15.5,172000,,-57,392
SrNd 4Si 3O13,1400,Hexagonal apatite P6 3/m,15.5,21000,,-29,228
ZnW1-xTe xO4 (x=0.2),900,Wolframite Monoclinic P2 1/n,15.5,24600,,-60,187
0.91MgWO 4- 0.09CaTiO 3,950,Composite,15.5,20800,7.1,0,390
SrTe2O5,580,,15.5,8700,,-116,393
Cu 3Nb 2O8,900,Anorthic,15.6,48400,,-75,394
(Mg0.9 Co .0.1 ) 2TiO4,1390,Cubic Fd3m,15.6,162000,10.4,-47,395
(Mg0.96 Mn 0.04 ) 2TiO4,1330,Cubic Fd3m,15.6,237000,,-52,392
BaO-0.33MgO-0.34WO 3-0.33TiO 2,1500,Perovskite hexagonal,15.6,67000,,-10,334
SrPr 4Si 3O13,1325,Hexagonal apatite P6 3/m,15.6,12200,,-9,228
Mg2(Ti 0.95 Sn 0.05 )O4,1390,Cubic Fd3m,15.6,318000,10.8,-45,396
Bi 4(SiO 4) 3+ 3 mol% B 2O3,,Cubic I-43d,15.6,36300,,-22,397
(Mg0.95 Co .0.05 ) 2TiO4,1390,Cubic Fd3m,15.7,286000,10.4,-52,395
(Mg0.95 Mn 0.05 ) 2TiO4,1330,Cubic Fd3m,15.7,276000,,-53,392
Mg1.8 Ti 1.1 O4,1450,Tetragonal P4 122,15.7,141000,10.57,-52,398
YAlO3,1650,"Perovskite Hexagonal
P63/mmc",15.7,58000,10,-59,399
Mg4Nb 2O9+3 wt% LiF +6 wt% CaTiO 3,950,Corundom type+mixtures,15.7,22100,,-3,400
(1-x)(Al 1/2 Ta1/2 )O2-x(Mg1/3 Ta2/3 )O2 x=0.2,1550,Orthorhombic Pbcn,15.7,103600,,-40,401
LaTi 2 Al 9O19,1600,Monoclinic,15.7,68200,,-22,402
0.7Ba2BiV 3O11-0.3TiO 2,910,,15.7,53200,8.57,-2,373
Li 3Bi 2P 3O12,725,Cubic I-43m,15.8,26600,,-130,403
Li 3NbO4,930,Cubic I-43m,15.8,55000,,-49,404
Y2Ba0.7 Sr 0.3 Cu 0.25 Zn 0..75 O5,,Orthorhombic Pnma,15.8,20700,10.5,-13,351
Li 2CeO3,720,Cubic Fm3-m,15.8,143700,,-123,405
SrNdAlO 4,,"K2NiF 4
I4/mmm",15.9,110000,,-15,389
Ca(Ta2-xNb x)O6 (x=1.5),1425,Cubic Pm3,15.9,102500,,-56,406
YSmBaZnO5,,Orthorhombic,15.9,63210,9.9,-23,51
Y2Ba0.7 Sr 0.3 Cu 0.75 Zn 0.25 O5,,Orthorhombic Pnma,15.9,12450,,0.8,351
MgCu 2Nb 2O8,1010,Not available,15.9,6780,,-46,286
Ba3Ti 5Nb 6O28+5 wt% B 2O3,900,Monoclinic P2 1/c,15.9,14000,,-13,407
"(0.4Bi 2O3-La2O3-MgO-TiO2)-
0.6La(Mg0.5 Ti 0.5 )O3",900,Composite,15.9,14300,,35,408
BaNb 2-xTa xP 2O11 (x=1.5),1250,Rhombohedral R-3c,15.9,13200,,-25,350
"75 wt% ZnNb 2O6- TiO2+25 wt% (SiO 2- B2O3—
Al 2O3)",875,Composite,15.9,15000,,-20,23
Gd 2BaCuO5,,Orthorhombic Pbnm,16,3320,11.05,-27,342
Mn 4Nb 2O9,,Corundom type trigonal P-3c1,16,50000,,,297
3CaO-2ZnO-Ta2O5-TiO2,1325,Composite,16,34500,6.2,-49,206
NdYBaZn 0.45 Cu 0.55 O5,1250,Orthorhombic Pnma,16,100270,,,409
Ba10Ta7.04 Sn 1.2O30,,Trigonal P-3m1,16,30000,,20,410
Co 4Nb 2O9,1200,Corundom Trigonal P-3c1,16,5000,,-10,249
(Mg0.95 Zn 0.05)TiO 3,1320,Ilmenite Trigonal R-3,16,210000,,-60,411
Y1.5 Sm0.5 BaZnO5,,Orthorhombic Pbnm,16,120000,-32,,412
Ba2-2xSr 2xSmSbO6 (x=0.1),1500,Perovskite,16,93000,,-50,413
Sr 2SmSbO 6,1550,Perovskite,16,93000,,-50,413
(1-y)Li 3NbO4-+yLi 2SnO3 (y=0.7),,Composite,16,75300,,3,363
Tm2BaZnO5,,Orthorhombic Pnma,16.1,8040,9.9,-20,51
Sm2Ba(Cu .995 Co .005 )O5,,Orthorhombic Pbn,16.1,87800,10,-8,293
(Li 1/2 Nd 1/2 )WO4,775,Tetragonal I4 1/n,16.1,4210,,142,382
MgTiO 3,1350,Ilmenite Trigonal R-3,16.1,289400,,-54,415
(Mg0.095 Co 0.05 ) 1.8 Ti 1.1 O4,1390,Spinel cubic Fd3m,16.1,207500,10.7,-53,416
0.4LiFe5O8-0.6Li 2MgTi 3O8,1050,Disordered spinel,16.1,28500,,,417
Nd 2BaZn 0.5 Cu 0.5 O5,,Orthorhombic Pnma,16.2,36570,,-13,409
Zn 2Te3O8,620,Monoclinic C2/c,16.2,66000,4.9,-60,418
(Mg.0.95 Ca0.05 )TiO 3+3 mol% V 2O5,1100,Ilmenite Trigonal R-3,16.2,62000,,50,419
Er 2BaZnO5,1300,Orthorhombic Pnma,16.3,6836,9.9,-28,51
ErAlO 3,1650,"Perovskite Orthorhombic
Pbnm",16.3,44200,10,-40,399
BaO-0.33MgO-0.35WO 3-0.32TiO 2,1500,Perovskite hexagonal,16.3,77000,,-10,334
Ba3MgNb 2-xSb xO9 (x=1),,Perovskite,16.3,33400,6.7,-4,340
"0.9(Mg0.95 Zn 0.05 ) 2(Ti 0.8 Sn 0.2 )O4-
0.1(Ca0.8Sr 0.2 )TiO 3 +5.3LiF-Fe2O3-V 2O5",950,Composite,16.3,30800,8.3,-10,420
(Li 0.5 Yb 0.5 )MoO4,820,Tetragonal Scheelite,16.3,6350,,53,421
Pb 2WO5,520,Monoclinic,16.4,14800,7.6,-95,414
Co 4Nb 2O9,1100,Corundom type Trigonal P-3c1,16.4,5000,,-11,321422
Li 3NbO4,1150,Cubic I-43m,16.4,47100,10,-45,423424
"0.8Li 2Zn 3Ti 4O12-0.2Li 2TiO3+2 wt% 0.1.5B 2O3-
0.6CuO",925,composite,16.4,69000,,-42,425
(Mg1-xZn x) 1.8 Ti 1.1 O4 (x=0.06),1360,Cubic Fd3m,16.5,210700,,-62,398
Ca(Ta2-xNb x)O6 (x=1.4),1425,Orthorhombic Pbcn,16.5,84080,,-49,406
0.5BaMoO 4-0.5TiO 2,1285,Composite,16.5,25200,,46,205
ZnW1-xTe xO4 (x=0.0),1100,Wolframite P2 1/n,16.5,20500,,-70,187
Y2Ba0.7 Sr 0.3 Cu 0.5 Zn 0.5 O5,,Orthorhombic Pnma,16.5,17670,10.1,-2,351
Y2Ba0.7 Sr 0.3 Cu 0.15 Zn 0..85 O5,,Orthorhombic Pnma,16.5,23640,10.5,-18,351
Sm2BaCuO5,,Orthorhombic Pnma,16.5,53200,9.9,-5,293
Mg3Sm4 Al 44O75,1680,Magnetoplumbite,16.5,11000,,95,132
MgTiO 3 (slow cooled 1o / min),1350,Ilmenite trigonal R-3,16.5,220000,,-55,426
0.84Ba(Mg1/2 W1/2 )O3- -0.16BaTiO 3,1500,Perovskite hexagonal,16.6,12000,,-11,334
CoCu 2Nb 2O8,985,Not available,16.6,36800,,-37,286
(Mg0.95 Ca0.05 )TiO 3+5 mol% V 2O5,1000,Ilmenite Hexagonal R-3,16.6,13700,,-50,419
ErNbO4,1500,Monoclinic fergusonite,16.6,43900,,-64,326
Li 3-3xMg4xNb (1-x) O4 (x=0.2),1300,,16.6,85160,10,-32,424
SrLaAlO 4,,Tetragonal I4/mmm,16.7,149400,,-32,389
Mg(Ti 0.95 Sn 0.05 )O3,,Ilmenite Trigonal R-3,16.7,275000,10.3,-53,396
Ba(Mg1/2 W1/2 )O3,1500,Perovskite cubic Fm3m,16.7,42000,,34,334
0.6Ba(Mg1/2 W1/2 )O3- -0.4BaTiO 3,1500,Perovskite hexagonal,16.7,15000,,12,334
Y2Ba0.7 Sr 0.3 ZnO5,,Orthorhombic Pnma,16.7,4920,10.8,-35,351
ZnCu 2Nb 2O8,900,,16.7,41000,,-77,427
Sm2BaCu 0.99 Co 0.01 O5,,Orthorhombic Pnma,16.8,90700,9.9,-9,51293
Y2Ba0.7 Sr 0.3 Cu 0.1 Zn 0..9 O5,,Orthorhombic Pnma,16.8,23600,10.5,-21,351
"70 wt% (La2O3-B2O3-TiO2 in 20:60:20 mol%)
+30 wt % BaNd 2Ti 5O14",800,Composite,16.8,5900,7.1,109,372
(Mg0.95 Co 0.05 )TiO 3,,Ilmenite Trigonal R-3,16.8,230000,10,-54,428
1-xCeO2-xSm2O3 (x=0.25),1650,Cubic flurite Fm3m,16.8,29650,,-56,365
Li 3-3xMg4xNb (1-x) O4 (x=1/3),1300,,16.8,79600,10,-22,424
[Mg0.5Zn 0.5 ) 0.95 Co 0.05] 2TiO4 +8 wt% BCB,925,Composite,16.8,28000,,-29,429
(Na0.5 Bi 0.5 ) 0.4 Ca0.6MoO4,800,Tetragonal scheelite,16.8,31800,,-17,309
0.36Ba5Nb 4O15-0.64BaWO4,1100,Composite,16.9,56700,,-4,430
Co 2La4Ti 3Si (4-x) O22-d (x=0),1275,Perrierite monoclinic P2 1/a,16.9,35100,4.73,-164,431
(1-x)CeO2-xEu 2O3 (x=0.85),1600,Cubic flurite Fm3m,16.9,64700,,-39,365
Sm2BaCu 0.25 Zn 0.75 O5,1300,Orthorhombic Pnma,16.9,42200,-4.6,,359
0.4Li 2Zn 3Ti 4O12-0.6Ba3(VO4) 2,950,Composite,16.9,51300,,3,432
3CaO-2ZnO-Ta2O5-TiO2,1400,Mixture,17,30000,6.6,-47,206
CeO2-0.5WO 3-0.5TiO 2,1130,Mixture,17,45500,,7,433
Mg5Ta4O15,1550,"Psuedo-brookite Orthorhombic
Cmcm",17,14400,7.2,-15,295
BaNb 2O6,,"Columbite Orthorhombic
C222 1",17,2600,7.01,,434
Ba(Mg1/2 W1/2 )O3,1550,Perovskite Fm3m,17,57000,,-34,334384
Ca5Ta2 HfO12,1700,"Perovskite Orthorhombic
Pnma",17,18000,5.9,-32,435
MgTiO 3,,Ilmenite Trigonal R-3,17,166400,,-50,436437
Mg0.95 Co 0.05 TiO3,1200,Ilmenite Trigonal R-3,17,170000,9.4,-40,438
ErAlO 3,,"Perovskite Orthorhombic
Pbnm",17,44200,10,-40,399
Bi 2O3-4MoO 3,600,Mixture,17,9300,,-160,439
Ba2TeO5,950,Monoclinic,17,49600,12,-124,252
"30 vol% Al 2O3+BaO-ZnO-SrO-CaO-Nd 2O3-
TiO2-B2O3-SiO 2 glass",900,Composite,17,800,,-2,440
Nd 2Sn 2O7,1550,Cubic,17,33100,,-55,441
Dy2BaZnO5,1320,Orthorhombic,17.1,29669,9.9,-2,51
CuNb 2O6,1000,Columbite Pbcn,17.1,7100,7.4,-45,434
BaO-0.34 MgO-0.35 WO 3-0.31TiO 2,1500,Perovskite hexagonal,17.1,75000,,-8,334
Eu 2BaCuO5,,Orthorhombic Pbnm,17.1,9820,,-25,442
LaSrAlO 4,1450,Tetragonal K 2NiF 4 type,17.1,30770,10.77,3,386
(Mg0.95 Zn 0.05)TiO 3,1300,Ilmenite trigonal R-3,17.1,264000,7,-40,443
NdYBaZn 0.45 Cu 0.55 O5,,,17.1,100300,-30,,409
Ba(Ni1/2 W1/2 )O3,1450,Perovskite cubic Fm3m,17.1,36300,13.3,-68,384
In 2O3-WO3-TiO2,1175,Multphase,17.2,5100,6.4,-68,356
Gd 2BaZnO5,1280,Orthorhombic Pbnm,17.2,2580,9.8,-27,51
Eu 2BaCu 0.25Zn 0.75 O5,,Orthorhombic Pbnm,17.2,57920,,-29,442
Ho 2BaZnO5,1300,Orthorhombic Pbnm,17.2,6200,9.8,-23,51
Li 3(Mg0.92 Zn 0.08 )2NbO6,1120,Orthorhombic Fddd,17.2,142300,,-23,369
CaNb 2O6,1350,Columbite Pbcn,17.3,49600,6.9,-53,434
Mg3Eu 4Al 44O75,1680,Magnetoplumbite,17.3,11000,,147,132
Li 2MgTiO 4,1360,Rock salt,17.3,97300,9.8,-27,444
1-xCeO2-xTm2O3 (x=0.25),1650,Cubic flurite Fm3m,17.3,27850,,-40,365
Co 2La4Ti 3Si (4-x) O22-d (x=0.05),1300,Perrierite monoclinic P2 1/a,17.3,46600,4.75,-177,431
MgTiO 3 (Pecchini mehod)+0.1 mol% Cr,1150,Ilmenite Trigonal R-3,17.3,136400,,,445
Co 2La4Ti 3Si (4-x) O22-d (x=0.1),1300,Perrierite monoclinic P2 1/a,17.4,48700,4.68,-155,431
Mg(Sn 0.05 Ti 0.95 )O3,1390,Trigonal Ilmenite R-3H,17.4,322000,,-54,446
Ba8Zn(Nb 6-xSb x)O24 (x=2.4),1425,Not available,17.4,9800,,-3,447
LuNbO4,1500,Monoclinic fergusonite I2,17.4,56600,,-64,326
Ba(Mg0.33 Ta0.13 Ti 0.267 W0.267 )O3,1560,"Perovskite Hexagonal
P-3m1",17.4,43780,7.1,-29,388
CaTeO3,840,,17.4,49300,10,,200
MgTi 2O5,1500,"Orthorhombic Psuedobrookite
Bbmm",17.4,47000,,-66,371
MgTiO 3 (Chemical Pecchini mehod),1150,"Ilmenite, trigonal R-3H",17.4,166400,,,445
0.5Li 2Zn 3Ti 4O12-0.5Ba3(VO4) 2,950,Composite,17.4,56500,,-5,432
0.6Li 2Zn 3Ti 4O12-0.4Ba3(VO4) 2,975,Compposite,17.5,73100,,-16,432
BaTe4 O9,500,Monoclinic,17.5,54700,,-90,252448
0.96MgTiO 3-0.036SrTiO 3+4 wt% CuO,1070,Composite,17.5,25100,,0,449
0.74CaWO 4-0.26TiO 2,1250,Composite,17.5,27000,,0,450
(Zn 1-xCu x) 2TiO4 (x=0.005),1060,Cubic Fd3m,17.5,7300,,,451
0.95MgTiO 3-0.05CaTiO 3+5wt% B 2O3,1050,Composite,17.5,22000,,-2,452
"0.8Li 2Zn 3Ti 4O12-0.2Li 2TiO3+2wt% 0.4B 2O3-
0.6CuO",925,Composite,17.5,71000,,-44,425
Mg(Zr 0.05 Ti 0.95 )O3+1 wt% B 2O3,1270,Ilmenite trigonal R-3,17.6,108000,,2,453
DyAlO 3,1650,"Perovskite Orthorhombic
Pnma",17.6,38000,10,-34,399
Nd 2BaCuO5,,Tetragonal I4/mcm,17.6,2200,,-18,409
ZnWO4,1100,Monoclinic P2/c,17.6,65000,,-60,138
BaaMgWO 6,,Perovskite cubic Fm3m,17.6,45200,10.1,,384
Co 2La4Ti 3Si (4-x) O22-d (x=0.02),1275,Perrierite monoclinic P2 1/a,17.6,40800,4.73,-174,431
Ba(Ni1/2 W1/2 )O3,1450,Perovskite cubic Fm3m,18.1,52000,8.22,-45,472
"0.92(Mg0.95 Co 0.05 ) 2TiO4-0.08(Ca0.8Sr 0.2 )TiO 3
+0.5 wt% B2O3",1200,Composite,18.1,95000,9.5,-5,473
0.91(Mg0.97 Co 0.03 )2(Ti 0.95 Sn 0.05 )O4-0.09CaTiO 3,1390,Composite,18.1,87600,,4,474
Sr 1-xCa xLaAlO 4 (x=0.4),1475,Tetragonal I4/mmm,18.1,150500,,-26,475
Mg(Zr 0.05 Ti 0.95 )O3,1420,Ilmenite Trigonal R-3,18.1,380000,,-50,476
0.85Li 2TiO3-0.5Li 2WO4,950,Mixture,18.1,81000,,2,477
CaNb 2O6,1400,Orthorhombic columbite Pbcn,18.1,50000,,-54,478
(Zn 1-xCu x) 2TiO4 (x=0.05),1060,Cubic Fd3m,18.2,7500,,-82,451
Mg(Zr 0.05 Ti 0.95 )O3+1.5 wt% CuO,1300,Ilmenite trigonal R-3,18.2,223000,,-2,479
(Zn 0.95Mn 0.05) 2TiO4,1180,Cubic Fd3m,18.2,9550,7.5,-200,461
Mg1+ δ T iO 3+ δ (δ=0.03),1400,Ilmenite Trigonal R-3,18.2,326600,,-50,480
CaSmAlO4,,"K2NiF 4
I4/mmm",18.2,51060,,-3,481
CaNdAlO4,,"K2NiF 4
I4/mmm",18.2,17980,,-52,481
"0.9(Mg0.95 Zn 0.05 ) 2(Ti 0.8 Sn 0.2 )O4-
0.1(Ca0.8Sr 0.2 )TiO 3",950,Spinel+Perovskite Composite,18.2,49100,8.1,15,420
SrLa2 Al 2O7,,Tetragonal R-P phase,18.2,71700,,-22,482
0.995MgO-0.005BaO-TiO2,1320,Cubic Fm3m,18.3,18500,9.83,,483
Mg3Gd 4 Al 44O75,1680,Magnetoplumbite,18.3,4800,,175,132
Mg3Tb 4 Al 44O75,1680,Magnetoplumbite,18.3,5900,,200,132
0.5ZnNb 2O6-0.5Zn 3Nb 2O8-12 wt% ZnCu 3B2O5,875,Orthorhombic mixture,18.3,39750,,-88,484
Sr(Ni 1/2 W1/2 )O3,1570,Perovskite cubic Fm3m,18.3,56000,8.4,-50,472
(1-x)CeO2-xNd 2O3 (x=0.7),1600,Cubic flurite Fm3m,18.3,44700,,-62,365
Mg1+ δ T iO 3+ δ (δ=0.02),1400,Ilmenite Hexagonal R-3,18.3,357600,,-50,480
0.93(Mg0.95 Zn 0.05 ) 1.8 Ti 1.1 O4-0.07CaTiO 3,1375,Composite,18.3,96000,,-5,485
0.93(Mg0.97 Zn 0.03 )(Ti 0.95 Sn 0.05 )O4 -0.07CaTiO 3,1390,Cubic spinel,18.3,94700,,-4,379
0.91Mg2TiO4-0.1(Ca0.8 Sr 0.2 )TiO 3,1300,Composite,18.3,90500,9.5,0,486
0.5Zn 3Nb 2O8-0.5ZnNb 2O6+12 wt% ZnCuB 2O5,875,Composite,18.3,39750,5.89,-88,484
0.8MgNb 2O6-0.2CaTiO 3,1300,Composite,18.4,73700,,-45,487
GdAlO 3,1650,Perovskite Orthorhombic,18.4,11000,10,-54,399
"(Zr 0.8 Sn 0.2 )TiO 4 +10 wt%BaO-B2 O3-SiO 2 -Li 2O-
CuO",950,Composite,18.4,10500,,0,459
BaNd 2Ti 5O14+La2O3-B2 O3-TiO2,750,Composite,18.4,6100,,4,488
0.93(Mg0.95 Co 0.05 )TiO 4-0.07SrTiO3,,Composite,18.4,102200,9.5,1,489
0.88Mg2TiO4-0.12CaTiO 3 +4 wt% ZnNb 2O6,1360,Composite,18.4,31000,6,0,490
Sm2BaZnO5,,Orthorhombic Pnma,18.5,35500,9.5,-6,491
Sr 1+xLa1-xAl 1-xTi xO4,1500,,18.5,95000,,-9,492
(1-x)CeO2-xSm2O3 (x=0.85),1600,Cubic flurite Fm3m,18.5,44700,,-55,365
(Zn 1-xCu x) 2TiO4 (x=0.2),1060,Cubic Fd3m,18.5,7400,,-15,451
(Mg0.7 Zn 0.03 ) 0.95 Co 0.05 TiO3+7 wt% BaCu(B 2O5),950,Composite,18.5,35000,,-51,493
Mg0.95 Zn 0.05 Ti 2O5,1450,Orthorhombic Bbmn,18.5,45000,,-41,494
"0.2Li 2Zn 3Ti 4O12-0.8Li 2TiO3+3wt% 0.4B 2O3-
0.6CuO",925,Cubic composite,18.5,42000,,-38,425
Li 2Zn 3Ti 4O12+2 wt% BCB,900,Cubic Fd-3m,18.5,31100,,-36,495
Mg0.95 Co 0.05 Ti 2O5,1425,Orthorhombic Bbmn,18.6,68000,,-39,494
(Li 0.5 Er 0.5 )MoO4,800,Tetragonal Scheelite,18.6,10650,,186,421
(Ca1+xSm1-x)(Al 1-xTi x)O4 x=0.02,1450,"K2NiF 4
I4/mmm",18.6,74600,,-11,496
Co 2La4Ti 3Si (4-x) O22-d (x=0.5),1250,Perrierite monoclinic P2 1/a,18.6,20700,4.6,-131,431
0.77(0.5ZnAl 2O4-0.5TiO 2)-0.23MgTiO 3,1390,Composite,18.7,190000,,-2,360
DyTiNb xTa1-xO6 (x=0.05),1575,Orthorhombic Pbcn,18.7,31000,5.7,-28,497
0.96MgTiO 3-0.036SrTiO 3+4.5 Wt% CuO,1070,Ilmenite Trigonal R-3,18.7,19600,9,,449
(1-x)(Mg0.95 Ni 0.05 )TiO 3-xSrTiO 3 x=0.01,1300,Composite,18.7,105000,,-38,498
Nd 2BaZn 045Cu 0.55 O5,1250,Tetragonal+Orthrohombic,18.8,44100,,-20,409
SmNbO4,1250,Orthorhombic Ima2,18.8,56300,,-40,326
CaNb 2O6,1350,Orthorhombic Pbcn,18.8,49600,,-53,499
[(Mg0.5Zn 0.5 ) 0.95 Co 0.05] 2TiO4,1225,Cubic spinel Fd3m,18.8,206000,,-21,500
"0.9MgTiO 3-0.1CaTiO 3 +5wt% Li 2O-B2 O3-
SiO 2",950,Composite,18.8,19000,,10,501
Mg0.95 Ni 0.05 Ti 2O5,1425,Orthorhombic bbmn,18.8,50000,,-48,494
(Li 0.5 Y0.5 )MoO4,780,Tetragonal Scheelite,18.8,10400,,193,421
(1-x)Li 3Bi 2P 3O12-xTiO 2 (x=0.45),750,Monoclinic P2 1/m,18.9,13700,,-43,403
CaYAlO 4,1450,"K2NiF 4 type Tetragonal
I4/mmm",18.9,39980,,6,481
Sr 1-xCa xNdAlO 4 (x=0.6),1450,K2NiF 4 structure,18.9,91300,,-13,502
Sr 0.6 Ca0.4 LaAlO4 + 0.15 wt% B 2O3,1300,K2NiF 4 structure,18.9,63000,,-25,503
(Ca1+xSm1-x)(Al 1-xTi x)O4 x=0,1400,"K2NiF 4
I4/mmm",19,54600,,-15,496
Sr 2AlNbO6 (oxygen atm),1550,Perovskite,19,16000,8.3,-5,504
YTiNbO6,1400,Aschenite Orthorhombic Pbcn,19,8820,8.2,-45,505
Sm0.1 Y0.9 TiNbO6,1420,Aschenite Orthorhombic Pbcn,19,11700,,-42,506
Zn 0.6 Mg0.4 TiO3+ 5 wt% B-Si-Zn-K glass,950,Trigonal R-3,19,18950,,,507
ZnTiO 3,1100,Trigonal R-3,19,30000,10,-55,508
0.96MgTiO 3-0.036SrTiO 3+2 Wt% B 2O3,1170,Composite,19,75300,9,-9,449
Bi 2Mo 3O12,610,Monoclinic P2 1/n,19,21800,7.6,-215,439
(Zn 0.95 Co 0.05 ) 2TiO4,1180,Cubic spinel Fd3m,19,2100,7.3,,461
Ba2-2xSr 2xSmSbO 6 (x=0.4),1500,Perovskite,19,30000,,-40,413
Ba(Zn 1/2 W1/2 )O3,1250,Cubic perovskite Fm3m,19,14000,,-35,509
Ca1-3x/2 La x(Mg1/2 W1/2 )O3 (x=0.02),1375,"Complex perovskite
Monoclinic",19,55000,,-75,510
"0.4Li 2Zn 3Ti 4O12-0.6Li 2TiO3+3wt% 0.4B 2O3-
0.6CuO",900,Composite,19,29000,,-38,425
(Nd 0.99 Co 0.015 ) 1.02 Nb 0.988 O4,1250,Monoclinic fergusonite I2/a,19,43300,,-48,511
Ca9Sm2 W4O24,1450,Tetragonal scheelite 141/a,19,3100,,,470
(BaxMg1-x)(Sn 0.0 5Ti 0.95 )O3 x=0.01,1210,Ilmenite type Trigonal,19,120000,,-42,512
0.75ZnWO 4-0.25TiO 2+0.5 wt% Li 2CO3-H 3BO3,950,Composite,19,13500,,-11,528
(Nd 0.99 Mn 0.015 ) 1.02 Nb 0.988 O4,1250,Monoclinic fergusonite I2/a,19.1,38600,,-43,511
(Nd 0.99 Ca0.015 ) 1.02 Nb 0.988 O4,1250,Monoclinic fergusonite I2/a,19.1,35300,,-38,511
(1-x)MgTiO 3-xCa0.8 Sr 0.2 TiO3 (x=0.02),,Composite,19.1,110600,,-38,513
Tb(Ti 1/2 W1/2 )O4,1375,Tetragonal Scheelite,19.1,5900,6.6,-6,356
0.99MgO-0.01BaO-TiO2,1320,Composite,19.1,21500,9.53,,483
"80 wt% ZnNb 2O6- TiO2+20 wt% (SiO 2- B2O3—
Al 2O3)",875,Composite,19.1,9600,,9,23
0.25Li 5FeO8-0.75Li 2ZnTi 3O8,1050,Composite,19.1,11770,6.84,-60,514
Nd(Mg0.47 Ba0.03 Sn 0.5 )O3,1600,Cubic perovskite,19.1,97500,,-64,515
Li 2Zn 3Ti 4O12+1.5 wt% Li 2O-ZnO-B2O3 glass,900,Cubic P4 232,19.1,63800,9,-49,516
Pb 2MoO5,610,Monoclinic,19.1,21960,7.46,-60,517
(Na0.5 Bi 0.5 ) 0.5 Ca0.5MoO4,775,Tetragonal scheelite,19.1,22700,,-10,309
(BaxMg1-x)(Zr 0.05 Ti 0.95 )O3 x=0.01,1210,Ilmenite type trigonal,19.1,180000,,-38,512
(BaxMg1-x)(Zr 0.05 Ti 0.95 )O3 x=0.03,1210,Ilmenite type Trigonal,19.2,156000,,-35,512
"85 wt% ZnNb 2O6- TiO2+15 wt% (CaO- B2O3-
SiO 2)",875,Composite,19.2,11000,,17,23
CaO-Sm2O3-Al 2 O3,1425,Composite,19.2,120000,,-10,518
0.76Li 2TiO3-0.24MgO,1250,Rocksalt monoclinic C2c,19.2,106220,,4,519
1-xCeO2-xLa2O3 (x=0.25),1650,Cubic flurite Fm3m,19.2,14700,,-64,365
(Mg0.95 Co 0.05 ) 2TiO4 -0.08(Ca0.8 Sr0.2 )TiO 3,,Composite,19.2,123200,9.2,3,520
Nd(Mg0.45 Co 0.05 Sn 0.5 )O3,1550,Perovskite,19.2,68900,,-67,521
Bi(Sb 1-xTa x)O4 (x=0.05),960,Monoclinic I2/c,19.2,60000,,-55,522
YbTiTaO6,1560,Euxenite orthorhombic Pbcn,19.3,31800,6.2,-41,523
CaTe2 O5,780,Monoclinic,19.3,13400,10,,200
BiSbO4,1080,Monoclinic I2/c,19.3,70000,,-62,524
Nd(Mg0.5 Sn 0.5 )O3,1550,Perovskite,19.3,43300,,-57,525
MgTi 2O5+ 10 wt% LBS glass,950,Composite,19.3,6800,,-16,152
Ba(Co 1/2 W1/2 )O3,1390,Perovskite cubic Fm3m,19.3,21000,7.76,-55,472
TeO2,640,Tetragonal P4 12 12,19.3,30000,4,-119,526
Zn 2Te3O8 +4 wt% TiO 2,650,Monoclinic C2/c,19.3,27000,5.14,-9,418
LaNbO4,1250,Fergusonite Monoclinic I2/a,19.3,54400,,9,326
Y(Ti 1/2 W1/2 )O4,1425,Tetragonal Scheelite,19.3,6200,,-19,356
0.4Li 2Zn 3Ti 4O12-0.6Li 2TiO3,1240,Composite,19.3,28000,,-31,425
Nd 2.9/3 Ca0.05 (Mg0.5Sn 0.5 )O3,1550,Cubic,19.3,99000,,-65,527
(Ba0.05 Mg0.95 )(Zr 0.05 Ti 0.95 )O3,1210,Ilmenite type,19.3,132000,,-32,512
La(Mg0.5 Sn 0.5 )O3+2 wt% ZBS glass,1400,Cubic,19.4,35800,,-86,529
(Ca1+xSm1-x)(Al 1-xTi x)O4 x=0.06,1500,"K2NiF 4
I4/mmm",19.4,120700,,-9,496
(Nd 0.99 Sr 0.015 ) 1.02 Nb 0.988 O4,1250,Monoclinic fergusonite I2/a,19.4,33100,,-30,511
Li 2Zn 3Ti 4O12+1.5 wt% BCB,900,Cubic Fd-3m,19.4,57600,,-40,495
0.94CaNb 2O6-0.06CaTiO 3,1300,Composite,19.5,69500,,-65,487
Ca(La1/2 Ta1/2 )O3,1500,Perovskite Monoclinic P2 1/n,19.5,30000,9.8,-41,530
CoTiO 3,1375,Trigonal R-3 Ilmenite,19.5,62500,,-49,460
Sm2BaZnO5,1320,Orthorhombic Pmna,19.5,35500,-6.4,,359
ZnTiO 3+0.25 wt% V 2O5,900,Trigonal R-3,19.5,2700,7.4,,531
"90 wt% ZnNb 2O6- TiO2+10 wt% (SiO 2- B2O3—
Al 2O3)",900,Composite,19.5,9200,,18,23
"90 wt% (Mg,Ca)TiO 3+10 wt% Li 2O-B2O 3-SiO 2",950,composite,19.5,26700,,-12,532
Ca1+xNd 1-xAl 1-xO4 (x=0.15),,Tetragonal I4/mmm,19.5,93400,,-2,533
Nd(Mg0.4 Zn 0.1 Sn 0.5 )O3,1500,Perovskite,19.5,129200,,-66,534
(Zn 0.95Ni 0.05 ) 2TiO4,1180,Cubic Fd3m,19.5,2200,7.3,,461
LaNbO4+3 wt% CuO,950,Monoclinic fergusonite I2/a,19.5,49000,,1,535
Li 2+xTi 1-4xNb 3xO3(x=0.07),1300,Monoclinic rock salt,19.5,84800,,-1,536
SrLaAlO 4 (co-precipitation PH=8),1425,Tetragonal I4/mmm,19.5,56500,,-33,537
Nd(Mg0.43 Ca0.07 Sn 0.5 )O3,1550,Perovskite,19.5,100400,,,538
(Li 0.5 Gd 0.5 )MoO4,750,Tetragonal Scheelite,19.5,3900,,209,421
PbO:B 2O3:SiO 2 (70:20:10) glass,,Glass,19.6,500,10.3,-155,81
NdNbO4,1250,Monoclinic fergusonite I2/a,19.6,33000,,-24,326
Sm2BaCuO5,,Orthorhombic Pnma,19.6,3400,11.36,-9,342
(Ca1+xSm1-x)(Al 1-xTi x)O4 x=0.1,1500,"K2NiF 4
I4/mmm",19.6,113700,,-6,496
(Mg0.95 Ca.05 )TiO 3+5 mol% B 2O3,1200,IlmeniteTrigonal R-3,19.6,86000,10,-3,419
0.92Ba(Mg1/2 W1/2 )O3- -0.08BaTiO 3,1500,Perovskite Cubic Fm3m,19.6,37000,,-19,334
Nd 0.5 La1.5 BaZnO5,,,19.6,16320,,-1,539
CaNb 2O6,1400,Columbite Pbcn,19.6,21500,,13,540
Ca(Sm1/2 Ta1/2 )O3,1500,Perovskite,19.6,26500,9.8,-24,530
CaTe2 O5,,,19.6,12600,,-89,393
LiYbW2O8,900,Monoclinic P2/n,19.7,8720,,45,43
Ba(Mg0.33 Ta0.33 Ti 0.167 W0.167 )O3,1580,Perovskite Trigonal R-3,19.7,58200,6.5,-11,388
(1-y)Li 3NbO4-yLi 2 TiO3(y=0.6),,Composite,19.7,91200,,24,363
La(Mg0.5 Sn 0.5 )O3+0.5 wt% B 2O3,1500,Perovskite,19.7,45000,,-85,541
Li 2TiO3 +1 wt% BaO-CuO,900,Monoclinic C2/c,19.7,46300,,31,348
La4 Ti 3O12,,Hexagonal,19.7,9950,,-10,542
(BaxMg1-x)(Zr 0.05 Ti 0.95 )O3 x=0.07,1210,Ilmennite type Trigonal,19.7,100000,,-31,512
Li 2TiO3,1230,Monoclinic C2/c,19.8,23600,,39,348
Zn 2Te3O8+30 wt% TiTe3O8,600,Composite,19.8,50000,,3,543
(1-y)Li 3NbO4-+yLi 2 TiO3 (y=0.6),,Composite,19.8,91200,,-24,363
Dy(Ti 1/2 W1/2 )O4,1425,Tetragonal Scheelite,19.9,6000,6.6,-5,356
MgNb 2O6 + 2 wt% CuO,1170,Columbite Orthorhombic Pbcn,19.9,110000,10,-44,544
"BaNd 2Ti 5O14: (20La2O3-60B2O3-20TiO 2)
(60:40 wt%)",850,Tungsten bronze,19.9,8200,,,545
1-xCeO2-xNd 2O3 (x=0.4),1650,Cubic flurite Fm3m,19.9,34100,,-55,365
Ba8Zn(Nb 6-xSb x)O24 (x=1.8),1425,,19.9,18600,,6,447
La0.97 Sm0.03 (Mg0.5 Sn 0.5 )O3,1500,,19.9,70200,,-77,546
(Li 0.5 Sm0.5 )MoO4,640,Tetragonal Scheelite,19.9,4600,,231,421
(Sr 1-xCa x)La2 Al 2O7 x=0.1,1600,R-P I4/mmm,19.9,135400,,-19,547
Ca(Al 1/2 Ta1/2 )O3,,Complex perovskite,20,8500,,-90,548
Ca[(Li 1/3 Nb 2/3 ) 0.95 Ti 0.05]O3-d +5 wt% Bi 2O 3,900,Perovskite,20,6500,,-4,549
La0.9 Nd 0.1 NbO4,1250,Monoclinic fergusonite I2/a,20,45000,,-1,326
Ca(Nd 1/2 Ta1/2 )O3,1500,Perovskite Monoclinic P2 1/n,20,2400,9.7,-16,530
0.95MgTiO 3-0.05CaTiO 3 +0.25 wt% CuO,1275,Composite,20,51000,7,-8,550
Ca(Nd 1/2 Nb 1/2 )O3,1500,Complex perovskite,20,17500,9.6,-33,530
GdTiNbO6,1385,Aschenite Orthorhombic Pbcn,20,9050,7.27,-52,505
"MgO-SiO 2-TiO2 +15 wt% ZnO-B2O3+2.4 wt%
Co 2O3",1160,Composite,20,100000,10,,551
Sm0.3 Y0.7 TiNbO6,1420,Orthorhombic Pbnm,20,19200,,-33,506
LaNbO4,,Monoclinic I2/a,20,15000,,50,254
Li 2.081 Ti 0.676 Nb 0.243 O3,1100,Monoclinic,20,50000,,13,552
CaO-4ZnO-Nb 2O5-TiO2,1125,Composite,20,9000,5.9,-47,206
5NiO-Nb 2O5-TiO2,1125,Composite,20,8200,5.9,-64,206
CaO-4MgO-Ta2 O5-TiO2,1360,Composite,20,50000,5.6,-33,206
5NiO-Ta2O5-TiO2,1300,Composite,20,14000,5.9,-53,206
Sr 3Zn 0.75Mg0.25 Nb 2O9,1300,"Hexagonal, perovskite",20,8500,,-16,553
CaO-4Co 3O4-Ta2O5-TiO2,1210,Composite,20,26000,5.8,-30,206
Ba1-3x/2 La x(Mg1/2 W1/2 )O3 (x=0.02),1450,"Complex perovskite cubic
Fm3m",20,87680,,-1,510
xBa(Mg1/2 W1/2 )O3-(1-x)BaTiO 3 (x=0.92),1500,Perovskite Fm3m,20,37000,,-19,334
0.95MgTiO 3-0.05CaTiO 3,1400,Ilmenite Trigonal R-3,20,56000,,0,554
0.94MgTiO 3-0.06CaTiO 3+0.25 wt% CuO,1275,Ilmenite Trigonal R-3,20,48000,,-3,550
0.75MgAl 2O4-0.25TiO 2,,composite,20,10500,,0,176
Ba(Mg1/3 Ta(2-2x)/3 W x/3 Ti x/3 )O3 (x=0.15),1550,Perovskite Trigonal R-3,20,90000,,0,388
Ba[Ti 1-x(Ni 1/2 W1/2 ) x]O3 (x=0.6),1425,"Perovskite Hexagonal
P6 3/mmc",20,42000,,-10,555
Zn 3Nb 2O8+2 wt% V 2O5+0.5 wt%CuO,800,Monoclinic C2/c,20,36000,11.8,,556
BiSbO4+V 2O5-CuO,930,Monoclinic I2/c,20,40000,,-75,557
La2.98/3 Sr 0.01 (Mg0.5 Sn 0.5 )O3,1550,,20,57100,,-77,558
Ba(Mg1/2 W1/2 )O3,1550,Perovskite Cubic Fm3m,20,120000,,-28,559
Ba(Zn 0.49 W0.5 )O2.995,1360,Perovskite Cubic Fm3m,20,40000,,-35,509
Zn 1.8 Ti 1.1 O4,1090,Cubic Fd3m,20,20200,,-58,398
La2.98/3 Ba0.01 (Mg0.5 Sn 0.5 )O3 +0.25 wt% CuO,1500,,20,50000,,-78,560
"0.5Mg4Nb 2O9-0.5CaTiO 3
+1.7 wt%V 2O5",1150,Composite,20,48000,,-12,561
(Co 0.95 Zn 0.05 )TiO 3,1350,Trigonal R-3,20,107000,9.27,60,562
La2.98/3 Ba0.01 (Mg0.5 Sn 0.5 )O3+0.25 wt% CuO,1500,Not available,20,50100,,-78,560
0.95MgTiO 3-0.05CaTiO 3+1 wt% ZnO,1300,Composite composite,20,65000,7,-6,563
Ba(Mg1/2 W1/2 )O3 +xBa(Y1/3 W1/3 )O3 +x=0.02,1575,"Cubic Fm-3m
Perovskite",20,160000,,-21,564
ZnNb 2O6-0.2CaTiO 3 +4 wt% BaCu(B 2 O5),950,Composite,20,12500,,3,565
"0.95MgTiO 3-0.05CaTiO 3+1 wt% ZnO+0.5 wt%
WO3",1310,,20,62000,7,-5,566
La(MgSn) 0.5 O3,1600,Perovskite Monoclinic P2 1/n,20.1,63000,,-78,567
La(Mg0.43 Ba0.07 Sn 0.5 )O3,1550,Cubic perovskite,20.1,51600,-82,-8,568
(BaxMg1-x)(Sn 0.05 Ti 0.95 )O3 x=0.03,1210,Ilmenite type Trigonal,20.1,100000,,-26,512
0.96Mg0.95 Co 0.05 TiO3-0.04SrTiO 3+1 wt% ZnO,1250,Composite,20.1,74000,,-8,569
NdNbO4+2 wt% CaF 2,1225,Monoclinic fergusonite I2/a,20.1,75000,,-19,570
(1-x)(Mg0.95 Ni 0.05 )TiO 3-xSrTiO 3 x=0.03,1300,Composite,20.1,85000,,-11,498
SrNb 2O6,1300,Columbite Monoclinic P2 1/c,20.1,16900,6.5,,434
Zn 2TiO4,1300,Cubic Fd3m,20.2,19000,,-55,571
(Ca1+xSm1-x)(Al 1-xTi x)O4 x=0.15,1400,"K2NiF 4 type Tetragonal
I4/mmm",20.2,97800,,-0.5,496
Ba3NiNb 2-xSb xO9 (x=0.5),,Cubic Pm3m,20.2,16780,6,-29,340
La1-xBi x(Mg0.5 Sn 0.5 )O3 (x=0.1),,,20.2,58100,,-84,572
La(Mg0.4 Ca0.1 Sn 0.5 )O3,1500,Perovskite,20.2,80500,,-79,573
La(Mg0.4 Ni 0.1 Sn 0.5 )O3,1550,,20.2,74600,,-85,574
La0.97 Yb 0.03 (Mg0.5 Sn 0.5 )O3,,,20.2,56800,,-79,575
MgLi 2/3 Ti 4/3 O4,1125,Cubic Fd-3m,20.2,62300,,-27,576
(1-x)MgTiO 3-xCa0.8 Sr 0.2 TiO3 (x=0.04),,Ilmenite Hexagonal R-3,20.2,97200,,-21,513
0.2Li 2Zn 3Ti 4O12-0.8Li 2TiO3,1240,Composite,20.2,24000,,-11,425
(BaxMg1-x)(Sn 0.05 Ti 0.95 )O3 x=0.05,1210/4h,Ilmenite type trigonal,20.2,84000,,-17,512
(BaxMg1-x)(Sn 0.05 Ti 0.95 )O3 x=0.07,1210/4h,Ilmenite type trigonal,20.3,75000,,-14,512
SrLaGaO 4,1275/3h,Tetragonal I4/mmm,20.3,16200,,-34,577
La2BaZnO5,,Tetragonal I4/mcm,20.3,17800,,-0.9,539578
NdLaBaZnO5,,Orthorhombic,20.3,7900,,-5,539
ZnTiO 3+0.5 wt% V 2O5,900,Hexagonal R-3,20.3,5200,7.8,,531
"90 wt%ZnNb 2O6- TiO2+10wt% (Li 2O-B2O3-
SiO 2)",875,Composite,20.3,8200,,5,23
0.95(Mg.95 Co .05 )TiO 3-0.05CaTiO 3,1275/4h,Ilmenite Hexagonal R-3,20.3,107000,7,-23,375
CeO2:(at 30K),1675,Cubic flurite Fm3m,20.3,600000,5.5,,579
Pr(Ti 1/2 W1/2 )O4,1300,Tetragonal Scheelite,20.3,6900,6.53,-20,356
MnTa2O6,1350,Columbite Orthorhombic Pbcn,20.3,16500,,-44,540
(Li 0.5 Nd 0.5 )MoO4,660,Tetragonal Scheelite,20.3,3000,,235,421
SmAlO 3,1650/2h,Orthorhombic Pbnm,20.4,65000,10,-74,399
MnTiO 3,1350/2h,Hexagonal R-3(148) Ilmenite,20.4,15200,,-56,460
Ba3NiNb 2-xSb xO9 (x=1),,Hxagonal P6 3mc,20.4,43880,6.3,-18,340
