Repository: ihalage/AIMat

### An AI based software to predict the dielectric properties of composite materials. Implemented for 5G materials discovery.

The goal is to predict the dielectric constant, Quality factor (1/loss tangent) and the temperature coefficient of resonance frequency of `(1-x)A - xB` type alloyed compositions where A and B are two known dielectric materials and x is the mole fraction of B. Predictions are made by three combined deep neural networks (see `images` directory). 5G materials require a high quality factor (low loss) and moderate dielectric constant (around 5), and a temperature coefficient near zero.

File: data/4000_dielectric_materials.csv (part 3 of 7)
LiMgPO 4 +0.15 vf TiO2,950,Orthorhombic Pmnb,11.4,21100,,4,58
CaCe2(MoO4) 4,840,Not available,11.4,52100,6.9,-44,273
(1-x)Ba2V 2O7-xBa3(VO4) 2 x=0.42,875,Composite,11.4,71700,,-1,301
Zn 2SnO4+3 wt% ZnO-B2O3-SiO 2,1075,Cubic spinel Fd-3m,11.4,33000,,-107,302
CoNb 2O6,1300/4h,Columbite Pbcn,20.5,81000,,-70,434580
(BaxMg1-x)(Sn 0.05 Ti 0.95 )O3 x=0.1,1210/4h,Ilmenite type Trigonal,20.5,37000,,-3,512
Li 2Ti 1-x(Zn 1/3 Nb 2/3 ) xO3 (x=0.2),,Monoclinic C2/c,20.5,75300,,15,581
Sm0.4 Y0.6 TiNbO6,1400,,20.5,15000,,-30,506
Co 1+0.01 Nb 2O6 (sintered in O 2),1400,Columbite Pbcn,20.5,114000,,-60,582
Sr 2La2MgW2O12,1525,Trigonal R-3m,20.5,35000,,-83,583
SrNd 2Al 2O7,,Tetragonal R-P phase,20.5,65500,,-4,482
(Ba0.1 Mg0.9 )(Zr 0.05 Ti 0.95 )O3,1210/4h,Ilmenite type,20.6,25000,,-28,512
ZnLi 2/3 Ti 4/3 O4,900,CubicFd-3m,20.6,106700,,-48,495
"0.5CeO 2-0.5BaTi 4O9+12wt% B 2O3+1wt%
CuO",950/4h,"Cubic flurite Fm3m +
Orthorhombic Pnmm",20.6,17000,5.7,48,584
ErTiTaO6,1560,Euxenite orthorhombic,20.6,85500,,-29,523
(Li 0.5 Ce0.5 )MoO4,580,Tetragonal Scheelite,20.6,2000,,228,421
Ca(La1/2 Nb 1/2 )O3,1500,Perovskite,20.6,38000,9.4,-51,530
MgTiO 3 +5 mol% Bi 2O3-7 mol% V 2O5,875,"Ilmnite Trigonal R-3 +second
phase",20.6,10420,6.3,,585
0.97MgO-0.03BaO-TiO2,1320,Mixture phases,20.6,32600,9.35,,483
(BaxMg1-x)(Zr 0.05 Ti 0.95 )O3 x=0.1,1210/4h,Ilmneite type Trigonal,20.6,25000,,-28,512
ZnTiO 3+0.75 wt% V 2O5,900,Trigonal R-3,20.6,8800,8.2,,531
Nd 2BaZn 0.8 Cu 0.2 O5,,Tetragonal I4/mcm,20.7,11680,,-2,409
Sr 3ZnNb 2O9,1300,"Complex perovskite Cubic
Pm3m",20.7,7500,,-27,553
LaAlO 3 +0.25 wt%CuO,1460,Perovskite Trigonal R-3m,20.7,48000,,-80,586
(Ca1+xSm1-x)(Al 1-xTi x)O4 x=0.2,1500,"K2NiF 4 type Tetragonal
I4/mmm",20.7,99400,,1,496
CeAlO3,1500,Tetragonal P4/mmm,20.7,40110,9.5,-57,587
Ba4Ti 3P 2O15,1200/4h,Monoclinic,20.7,42200,,37,588
Ba2SmSbO 6,1500,Perovskite Cubic Fm3m,20.7,86500,,25,413
Sr 1-3x/2 La x(Mg1/2 W1/2 )O3 (x=0.01),1550/2h,"Complex perovskite
Tetragonal",20.7,60000,,-40,510
"Li 2TiO3 +2 wt% Li 2O-ZnO-B2O3 +35 wt%
LiZnNbO 4",900,Composite,20.7,19300,,0,589
(Zn 0.95 Ni 0.05 ) 3Nb 2O8+4 wt% B 2O3-CuO,930/2h,Monoclinic,20.7,98000,,-85,590
Ba2Mg0.9 Ca0.1 WO6,1500,Perovskite Cubic Fm3m,20.8,120700,,0,390
TeO2,,Tetragonal P4 12 12,20.8,34700,,-101,393
0.964MgTiO 3-0.036SrTiO 3,1270,"Ilmenite Trigonal
+Perovskite",20.8,71000,,-1,591
La2-x/3 Na x(Mg1/2 W1/2 )O3 (x=0.5),1450,Perovskite Orthorhombic I222,20.8,5700,,-47,592
Nd 2BaZn 0.7 Cu 0.3 O5,,Tetragonal I4/mcm,20.8,19793,,-3,409
0.96Mg(Zr 0.05 Ti 0.95 )O3-0.04SrTiO 3,,Composite,20.8,257000,,0,593
(Zn 0.95 Co 0.05 )Nb 2O8+4 wt% B 2O3 -CuO,930,Composite,20.8,105000,,-84,594
0.94(Mg0.95 Co 0.05 )TiO 3-0.06CaTiO 3,1275/4h,Composite,20.9,102000,7,-10,375
Ca(Sm1/2 Nb 1/2 )O3,1500,Perovskite,20.9,24500,9.4,-28,530
0.95MgO-0.05BaO-TiO2,1320,Composite,20.9,32500,9.06,,483
0.96MgTiO 3-0.04SrTiO 3,1300/4h,Composite,20.9,135000,9,0,595
Zn 1.01 Nb 2O6,1300/4h,Columbite Pbcn,20.9,120000,,-74,580
MnNb 2O6,1150,Columbite,20.9,12900,6.8,-74,499
Li 2.081 Ti 0.676Nb 0.243 O3+1.5 wt% B 2O3,880,Monoclinic,20.9,34100,,8,552
0.95Mg(Zr 0.05 Ti 0.95 )O3-0.05SrTiO 3,1390,Composite,20.9,203000,6.8,2,596
CoLi 2/3 Ti 4/3 O4+1.5 wt% BaCu(B 2 O5),900,Cubic spinel Fd-3m,20.9,27800,,-24,597
(1-x)Li 3Bi 2P 3O12-xTiO 2 (x=0.50),750,Monoclinic P2 1/m,20.9,14000,,-25,403
(1-x)(Mg0.95 Ni 0.05 )TiO 3-xSrTiO 3 x=0.04,1300/4h,Composite,20.1,73000,,1,498
Mg1.03 Nb 2O6,1400/4h,Columbite Pcan,21,121000,,-60,580
0.964MgTiO 3-0.036SrTiO 3,1270,Composite,21,71000,,-1,591
BaTe2 O6,650,Orthorhombic Cmcm,21,50300,,-51,252
Ca(Mg1/3 Ta2/3 )O3,,Complex perovskite,21,78000,,-61,548
Zn 3Nb 2O8,1150/2h,Monoclinic C2/c,21,83300,,-71,394571
0.95MgTiO 3-0.05CaTiO 3,1450,Composite,21,56000,7,0,550
5NiO-Nb 2O5-TiO2,1125,Mixture,21,8200,5.08,-64,206
TbTiNbO6,1385,"Aschenite Orthorhombic
Pbcn",21,15700,7.58,-45,505
5ZnO-2Nb 2O5,1220,Mixed phases,21,88000,6.98,-73,295
Sm0.6 Y0.4 TiNbO6,1400,Euxenite orthorhombic Pbnm,21,11500,,-4,506
Ca5Ta2ZrO 12,1700,Perovskite,21,23800,5.38,-27,598
ZnTiO 3,925,Trigonal R-3,21,30000,,-90,599
Ca[(Li 0.33 Nb 0.67 ) 0.9 Ti 0.1] O3- +20 wt% LiF,840,Composite,21,20400,,-18,600
Ba0.95 (Zn 1/2W1/2 )O2.95,1250,Cubic perovskite Fm3m,21,25000,,-40,509
NiNb 2O6,1200,Columbite Pbcn,21,19300,6.5,-71,499
Mg0.95 Ca0.05 TiO3 + 0.2 mol% Bi 2O3,1250,Ilmenite Trigonal R-3,21,55600,7,-12,601
0.96(Mg0.95 Ni 0.05 )TiO 3-0.04SrTiO 3,1300,Ilmenite Trigonal R-3,21,73000,,1,602
SrLa4Si 3O13 +8 wt% TiO 2,1225,Composite,21,13000,,-10,228
0.54BaWO 4-0.46Ba5Nb 4O15,1100,Composite,21,49500,,9,430
Mg1+0.01 Nb 2O6,1400,Columbite Pcan,21,121000,10,-60,582
0.6Mg4Nb 2O9-0.4SrTiO 3,1300,Composite,21,112000,9.7,2,603
x(Mg0.96 Co 0.04 )TiO 3-(1-x)SrTiO 3 (x=0.94),1360,Composite,21,97000,,2,604
Nd(Mg0.5 Sn 0.4 Ti 0.1 )O3,1550,Perovskite,21.1,50000,,-60,605
(Sr 1-xCa x)Nd 2Al 2O7x=0.5,,Ruddlesden-Popper solid soln,21.1,68200,,0,606
ZnNb 2O6+5 wt% B 2O3-ZnO-SiO 2,900,Orthorhombic Pbcn,21.1,23100,,,607
Ba[Ti 1-x(Zn 1/2 W1/2 ) x]O3 (x=0.6),1420,"Hexagonal P6 3 /mmc
Perovskite",21.2,26800,,-3,608
Mg0.95 Ca0.05 TiO3+2 wt% B 2O3,1200,Ilmenite Trigonal R-3,21.2,62000,8,4,554
Ca(Yb 1/2 Ta1/2 )O3,1500,Perovskite,21.2,24000,9.6,-38,530
SmZrTaO6,1650,,21.2,24190,,-58,609
CaTa2 O6,1600,Cubic Pm3m,21.2,11600,,1,540
Sr(Co 1/2 W1/2 )O3,1450,Perovskite cubic Fm3m,21.2,14000,7.72,-73,472
Li 2Zn(Ti 0.9 Sn 0.1 ) 3O8+1.5 wt% 0.4B 2O3-0.6CuO,875,Cubic spinel,21.2,12000,,-20,610
"Ca1-3xBi 2xAx)MoO4 (x=0.15, A= A site
vacancy)",700,Tetragonal Scheelite,21.2,29300,,-1,611
Ca[Li 0.33 Nb 0.67] 0.9 Ti 0.1]O3- +20 wt% LiF,840,Perovskite,21.3,20450,4.59,-18,600
ZnTiO3+1 wt% V 2O5,900,Trigonal R-3,21.3,8000,8.8,,531
Nd(Ti 1/2 W1/2 )O4,1285,Tetragonal Scheelite I4 1/a,21.3,10600,5.5,-22,356
0.98CeO 2-0.02CaTiO 3 +0.25 wt%B 2O3,1380,Fluorite cubic Fm3m,21.3,60000,8,-41,612
0.34BaMoO 4-0.66TiO 2,1300,Composite,21.3,20700,,119,205
(1-x)MgTiO 3-xCa0.8 Sr 0.2 TiO3 (x=0.06),,Ilmenite Trigonal R-3,21.4,83700,,-2,513
PbWO4,620,Tetragonal,21.4,43000,7,-7,414
CaHfO3,1750,"Orthorhombic perovskite
Pnma",21.4,15950,8.9,-33,613
Li 2TiO3 +5 wt% Li 2O-MgO-B2 O3,850,Monoclinic C2/c,21.4,64100,,27,614
"(Rb,Bi) 1/2 MoO4",550,Scheelite monoclinic P2 1/c,21.4,6200,7.5,-30,615
CoLi 2/3 Ti 4/3 O4,1050,Cubic spnel Fd-3m,21.4,35000,,-22,597
0.5CeO 2-0.25MgO-0.25TiO 2: 1 WO 3,1400,Mixture phases,21.4,90000,5.57,-50,433
SrNdGaO4,1300,Tetragonal I4/mmm,21.4,16600,,7.1,577
0.9ZnNb 2O6-0.1(ZnO-V 2O5),950,Columbite Pbcn,21.4,29500,,,616
MgNb 2O6,1300,Columbite Orthorhombic Pcan,21.4,93800,,-70,540
MgTiO 3-CaTiO 3 (MMT-20),1360,Composite,21.4,26000,7,,161
Sm(Ti 1/2 W1/2 )O4,1300,Tetragonal Scheelite,21.5,7100,5.5,-14,356
BaO-0.32MgO-0.26WO 3-0.42TiO 2,1500,Composite,21.5,49000,,1,361
MgNb 2O6+0.25 wt% B 2O3,1260,"Columbite Orthorhombic
Pcan",21.5,115800,,-48,617
5Li 2O-0.583Nb 2O5-3.248TiO 2 +1 wt% V 2O5,920,M phase,21.5,32950,,6.1,618
"85 wt% Ba5Nb 4O15+15 wt% Li 2O-B2O 3-SiO 2-
CaO-Al 2O3",875,Composite,21.5,3400,,-15,532
NdAlO 3 +0.25 wt%V 2O5,1410,Perovskite Trigonal R-3m,21.5,64000,9,-30,619
ZnNb 2O6,1200,Columbite Orthorhombic Pbcn,21.5,84500,6.3,-75,499
Ba3MgSb 2O9,,"Perovskite Hexagonal
P6 3/mmc",21.5,23020,5.1,-6,340
MgNb 2O6+2 wt% CuO-B2O3,1050,"Columbite Orthorhombic
Pcan",21.5,108000,,-44,620
Zn 3Nb 2O8,1150,Monoclinic C2/c,21.6,83300,,-71,571
PbWO4,850,Scheelite Tetragonal I4 1/a,21.6,34500,,-22,44
0.93(Mg0.95 Co 0.05 )TiO 3-0.07CaTiO 3,1275,Ilmnite Trigonal R-3,21.6,92000,7,-2,84
Ba[Ti 1-x(Ni 1/2 W1/2 ) x]O3 (x=0.55),1425,Perovskite,21.6,38400,,-8,555
0.93(Mg0.95 Co 0.05 )TiO 3-0.07Ca0.8Sr 0.2 TiO 3,1275,Composite,21.6,98900,,1,621
SrSm2 Al 2O7,,Tetragonal R-P phase,21.6,64700,,4,482
Mg0.95 Ca0.05 TiO3 + 0.5 mol%Bi 2O3,1250,Ilmenite Trigonal R-3,21.7,52400,7,-29,601
1-x(Mg0.95 Ni 0.05 )TiO 3-x(Ca0.8 Sr 0.2)TiO 3,1275,Composite,21.7,94000,,5,622
1-xCeO2-xEr 2O3 (x=0.15),1650,Cubic Flurite Fm3m,21.7,23000,,-40,365
SrNb 2O6,1300,Columbite Monoclinic P2 1/c,21.7,16900,6.51,,499
(1-x)CeO2-xEr 2O3 (x=0.7),1650,Cubic flurite Fm3m,21.7,23000,,-40,365
CeO2+1 wt% CuO,1580,Cubic flurite Fm3m,21.7,50000,9,-59,623
"0.9Mg0.95 Co 0.05 TiO3-
0.1Ca0.6 La0.8/3 TiO3+0.25wt% V 2O5",1250,Composite,21.7,58000,2,-10,624
"MgO-TiO2-ZnO-CaO+ 10 wt% Li 2O3 -B2O3-
SiO 2",900,Composite,21.7,50000,,-22,625
0.56Ba(Mg1/2 W1/2 )O3- -0.44BaTiO 3,1500,Composite,21.8,13000,,44,334
0.9(Mg0.95 Co 0.05 )TiO 3-0.1Ca0.6 La0.8/3 TiO3,1350,Composite,21.8,131000,7,-16,626
(Ca1+xSm1-x)(Al 1-xTi x)O4 x=0.3,1500,"K2NiF 4 
I4/mmm Tetragonal",21.8,83100,,10,496
99 wt% BiSbO 4+1 wt% CaTiO 3,1100,Monoclinic I2/c,21.8,61150,,-40,627
0.94MgTiO 3-0.06Ca0.8 Sr 0.2 TiO3,1300,Composite,21.9,128000,,-68,628
Mg0.95 Ca0.05 TiO3 + 1 mol% Bi 2O3,1250,Ilmenite Trigonal R-3,21.9,41100,7,0,601
90 wt% CaZrO 3+10 wt% Li 2O-B2 O3-SiO 2,875,Composite,21.9,4700,,-39,532
Li 3NbO4-0.15CaTiO 3,,Composite,21.9,24900,,-58,629
(Na0.5 Bi 0.5 ) 0.6 Ca0.4MoO4,750,Tetragonal scheelite,21.9,20660,,8,309
Ca(Ca1/3 Ta2/3 )O3,,Perovskite,22,22000,,6,548
Li 2.081 Ti 0.676 Nb 0.243 O3+0.5 wt% B 2O3,880,M phase,22,32000,,-41,630
Sr(Ca1/3 Ta2/3 )O3,,"Complex perovskite Trigonal
P-3m1",22,27300,7,10,631
Ca(Ni1/3 Ta2/3 )O3,,Complex perovskite,22,21000,,-91,548
CrNbO4,1300,Tetragonal P4 2/mmm,22,4000,4,-80,48
(Zn 0.7Mg0.3 )TiO 3,950,Trigonal R-3,22,65000,,-80,599
Sr(Mg1/3 Ta2/3 )O3,,"Complex perovskite
Hexagonal",22,5600,7,-50,631
Y(Mg1/2 Ti 1/2 )O3,1650,Perovskite Cubic Fd3m,22,33700,10,-46,632
NdGaO3,,"Perovskite Orthorhombic
Pbnm",22,85000,,,633
Sr 4AlNbO8,1525,,22,3700,10.25,,504
(Zn 0.3 Co 0.7 )TiO 3,1150,Trigonal R-3,22,80000,,-60,634
DyTiNbO6,1385,Aschenite Orthorhombic Pbcn,22,19100,7.76,-42,505
YbTiNbO6,1400,Aschenite Orthorhombic Pbcn,22,11000,7.4,-63,505
Sm0.71 Y0.29 TiNbO6,1400,Orthorhombic Pbnm,22,1400,,-2,506
Ba(Mn 1/3 Ta2/3 )O3,1600,Perovskite Trigonal P-3m1,32,58200,11.4,34,635
Ca5Nb 2HfO12,1700,Perovskite,22,16000,5.4,-29,435
0.5CeO 2-0.25ZnO-0.25TiO 2:4 Co3O4,1250,Mixed phases,22,32100,5.5,-48,435
CeO2-0.5CoO-0.5TiO 2,1200,Mixed phases,22,50000,,-47,433
CoNb 2O6,1150,Columbite Orthorhombic Pbcn,22,41700,6.7,-66,434540
Zn 0.5 Mg0.5 Nb 2O6,1150,Columbite Pbcn,22,33100,,-29,636
Ca1-xBi xW1-xVxO4 (x=0.3),950,Tetragonal Scheelite (I4 1/a),22,16700,,2,637
"(1-x)(Mg0.95 Zn 0.05 )TiO 3-xCa0.6 La0.8/3 TiO3
(x=0.1)",1320,Composite,22,94000,,-20,411
5Li 2O-0.58Nb 2O5-3.23TiO 2+0.5 wt% B 2O 3,900,M phase,22,32000,,10,638
(1-x)(Mg0.95 Ni 0.05 )TiO 3-xCa0.6 La0.8/3 TiO3 x=0.1,1325,Composite,22,118000,,-25,639
Li 2TiO3,,Monoclinic rocksalt C2/c,22,63500,,20,640
Li 2TiO3 +20 vol% Li 2Zn 3Ti 4O12,900,Composite,22,28400,,-2,641
NdAlO 3,,Perovskite Trigonal R-3m,22,58000,,-35,642
ZnNb 2O6+10 wt% V 2O5,900,Columbite Orthorhombic Pnca,22.1,10300,,-83,643644
La2-x/3 Na x(Mg1/2 W1/2 )O3 (x=0.4),1450,Perovskite Composite,22.1,5500,,-45,592
YTiTaO6,1625,Euxenite orthorhombic,22.1,51400,,-20,523
0.6(Al 1/2 Ta1/2 )O2-0.4(Mg1/2 Ta2/3 )O2,1450,Orthorhombic Pbcn,22.1,90930,,-16,193
0.92(Mg0.95 Co 0.05 )TiO 3-0.08CaTiO 3,1275,Composite,22.1,86400,7,5.4,375
Nd 2BaCuO5,,Tetragonal I4/mcm,22.1,4910,,4.6,409
Nd 2Ba(Zn 1-xCu x)O5 (x=0.15),,Tetragonal I4/mcm,22.1,7700,2,,409
ZnNb 2O6 +5 wt% CuO,925,Columbite Orthorhombic Pbcn,22.1,59500,,-65,427
Ba(Yb 1/2 Ta1/2 )O3,1700,Perovskite Cubic Fm3m,22.1,14000,6.7,89,530
Sm2Ba0.95 Sr 0.05 ZnO5,,Orthorhombic,22.1,10000,,30,491
Li 2TiO3,,Monoclinic rocksalt C2/c,22.1,63500,,20,645
Bi[Sb 1-x(Nb 0.992V 0.008 ) x]O4 (x=0.05),,Monoclinic I2/c,22.1,41000,,-54,646
Ca1-xBi xW1-xV xO4 (x=0.3),950,,22.1,16700,,2,637
(1-x)Li 3Bi 2P 3O12-xTiO 2 (x=0.55),725,Monocklinic P2 1/m,22.1,14900,,-3,403
La3 Ti 5 Al 15O37,1420,monoclinic Cc,22.1,57100,,19,402
ZnTiO 3+5 wt% B 2O3-SiO 2,850,composite,22.2,52460,6,,647
Mg0.93 Ca0.07 TiO3,1350,IlmeniteTrigonal R-3,22.2,68550,,6,648
Gd(Ti 1/2 W1/2 )O4,1375,Tetragonal Scheelite,22.2,5000,5.5,-16,356
Mg0.95 Ca0.05 TiO3 + 5 mol%Bi 2O3,1250,Ilmenite Trigonal R-3,22.3,22500,7,-110,601
NdAlO 3,1650,Perovskite Trigonal R-3m,22.3,58000,10,-33,399
Sr 3Zn 0.5Mg0.5 Nb 2O9,1300,"Trigonal, complex perovskite
P-3m1",22.3,8200,,4,553
Nd 2BaZn 095Cu 0.05 O5,1250,Tetragonal I4/mcm,22.4,6340,,2,409
NdAlO 3+0.25 wt% CuO,1420,Trigonal R-3m,22.4,63000,10,-35,649
MnNb 2O6,1150,Columbite orthorhombic Pbcn,22.4,34300,,-60,540
0.5CeO 2-0.25MgO-0.25TiO 2,1400,Mixture phases,22.4,17500,5.5,-62,433
Zn 3Nb 2O8+2 mol% V 2O5,925,Monoclinic C2/c,22.4,67500,,,643
CeO2+10 wt% Bi 2O3-B2O3-ZnO-SiO 2,950,Cubic flurite Fm3m,22.4,12000,4.5,-57,357
LaLuO3,1525,Orthorhombic Pnma,22.4,14400,,-7.5,650
(1-y)Li 2.02 Ti 0.92 Nb 0.06 O3 (y=0.2),1070,M phase,22.5,13600,,14,651
0.91(Mg0.7 Zn 0.03 )TiO 3-0.09CaTiO 3,1310,Ilmenite trigonal R-3,22.5,86000,7.5,3,652
Zn 1+0.005 Nb 2O6,1300,Pbcn Columbite,22.5,122000,70,-75,582
ZnO-B2O3-P 2O5-TeO2 glass,,Glass,22.5,1500,7,-100,289
"0.95(Mg0.7Zn 0.3 ) 0.95 Co 0.05 TiO3-
0.05Ca0.8 Sr 0.2 TiO3",1150,Composite,22.5,90000,9,0,653
0.9(Mg0.95 Co 0.05 )TiO 3-0.1Ca0.8 Sm0.4/3 TiO 3,1275,Composite,22.5,108000,8,-8,654
0.75ZnNb 2O6-0.25TiO 2,1200,"Columbite -Orthorhombic
Pnca",22.5,15000,,-15,487
0.91(Mg0.7Zn 0.3 )TiO 3-0.09CaTiO 3,1310,Composite,22.5,86000,7.5,3,655
La5/3 MgTaO6,1500,Perovskite,22.5,5000,7.2,-80,656
NiNb 2O6,1150,"Columbite
Pbcn Orthorhombic",22.6,40100,,-38,657
Nd 2BaZnO5,,Tetragonal I4/mcm,22.6,12451,8.9,4.6,658
La2-x/3 Na x(Mg1/2 W1/2 )O3 (x=0.1),1400,Perovskite,22.6,19700,,-34,592
La2-x/3 Na x(Mg1/2 W1/2 )O3 (x=0.2),1400,Perovskite,22.6,16600,,-27,592
0.94MgTiO 3-0.06CaTiO 3 +0.2 mol% Bi 2 O3,1250,Ilmenite Trigonal R-3,22.6,53000,7,-3,601
0.95MgLi 2/3 Ti 4/3 O4-0.05CaTiO 3,1200,Composite,22.6,48000,,-2,576
0.93(Mg0.95Zn0.05)TiO3-0.07CaTiO3,1300,Composite,22.6,93000,10,-3,659
0.7Mg0.95 Co 0.05 TiO3-0.3Zn 0.975 Ca0.025 TiO 3,1200,Composite,22.6,57000,,0,660
Ca[(Li 1/3 Nb 2/3 ) 1-xSn x]O3 x=0.3,1150,Perovskite orthorhombic,22.6,46300,,-39,661
0.5ZnNb 2O6-0.5Zn 3Nb 2O8,1200,Orthorhombic (mixture),22.7,95500,,-65,484
0.9(Mg0.95 Zn 0.05 Ti)O 3-0.1Ca0.8Sm0.4/3 TiO 3,1300,Composite,22.7,124000,,-6,662
0.93(Mg0.95 Mn 0.05 )TiO 3-0.07CaTiO 3,1270,Composite,22.7,90700,,0.8,663
(1-x)MgTiO3-xCa0.8 Sr 0.2 TiO3 (x=0.08),,Composite,22.7,72400,,14,513
0.9(Mg0.95 Co 0.05 TiO3-0.1Ca0.6 La0.8/3 TiO3,1225,Composite,22.7,76000,,-12,664
0.45TiO 2-0.55CeTe2O6,700,Composite,22.8,8300,,25,385
Li 2ZnTi 3O8+ 5 wt% LMZBS,900,Ternary spinel cubic P4332,22.8,25000,,-17,665
LaAlO 3 +10 mol% Sr 2Nb 2O7,1575,Composite,22.8,18610,7.6,46,666
CoNb 2O6,1100,Columbite Pbcn,22.8,93800,,-45,540
0.92CoNb 2O6-0.08TiO 2,1150,Columbite Orthorhombic Pnca,22.8,29000,,-12,487
La2-x/3 Na x(Mg1/2 W1/2 )O3 (x=0.3),,Perovskite,22.8,11500,,45,592
CeO2 :1 mol% Nd 2O3,1650,Cubic flurite Fm3m,22.8,51000,,-63,469
Li 2.08 TiO3+0.13LiF,900,Monoclinic Rock salt C2/c,22.8,63000,,1,667
"Zn(Nb 0.95 Ta0.05 ) 2O6+4.5
wt% CuO",930,Columbite Orthorhombic Pnca,22.9,77200,,-71,668
Ba[Ti 1-x(Zn 1/2 W1/2 ) x]O3 (x=0.55),1420,"Hexagonal perovskite
P6 3/mmc",22.9,15200,,-1,608
0.9(Mg0.95 Ni 0.05 )TiO 3-0.1Ca0.8 Sm0.4/3 TiO3,1275,composite,22.9,92000,,-5,669
(Ca1+xSm1-x)(Al 1-xTi x)O4 x=0.4,1400,"K2NiF 4
I4/mmm Tetragonal",22.9,49100,,15,496
0.7Li 2TiO3-0.3ZnO,,Composite,23,99800,8.91,0,670
Nd 2O3-TiO2+SiO 2 glass,600,Glass,23,600,,,671
Sm2O3,1650,Monoclinic C2/m,23,46000,,22,469
"(Zn 0.65Mg0.35 )TiO 3+1.5wt% BiVO 4+5wt%
CaTiO3",930,Composite,23,16200,,1,672
Ca(Cu 1/3 Ta2/3 )O3,,Complex perovskite,23,5500,,,548
0.93MgTiO 3-0.07CaTiO 3 (SPS sintering),1150,Composite,23,7000,,,673
Ca(Co 1/3 Ta2/3 )O3,,Complex perovskite,23,12000,,-65,548631
Ba0.99 (Zn 1/2W1/2 )O2.99,1250,Cubic perovskite Fm3m,23,22000,,-35,509
Sr(Ni 1/3 Ta2/3 )O3,,"Complex perovskite Trigonal
P-3m1",23,49000,7,-18,631
Sr(Co 1/3 Ta2/3 )O3,,"Complex perovskite Trigonal
P-3m1",23,17500,7,-71,631
Ba(Ni1/3 Ta2/3 )O3,,"Complex perovskite
Trigonal P-3m1",23,49700,7,-18,631
La(Co 1/2 Ti 1/2 )O3,,Perovskite,23,32000,,-57,674
Dy(Mg1/2 Ti 1/2 )O3,1650,Perovoskite,23,36800,10,-6,632
0.7MgTiO 3-0.3MgTa 2O6,1460,Mixed phases,23,81000,,-2,675
Ca(La1/2 Ta1/2 )O3,1600,"Complex perovskite
Monoclinic P2 1/n",23,20600,,-32,676
CaTiO3-CaZrO 3 +frit glass (70:15:15),875,Composite,23,2400,,0,177
Sm2Ba0.9 Sr 0.1 ZnO5,,Tetragonal,23,8520,,36,491
CeO2-CoO4-TiO2+0.5 wt% CuO,1050,Mixture,23,45000,,-55,329
CaO-4NiO-Ta2O5-TiO2,1340,Mixture,23,8500,5.5,-48,206
CoNb 2O6,1150,Columbite Orthorhombic Pbcn,23,40000,,-35,657
0.4(0.5ZnNb 2O6-0.5Zn 3Nb 2O8)-0.6ZnTa2 O6,1275,Composite,23,9300,,-55,484
CaO-4MgO-Nb 2O5-TiO2,1340,Mixture,23,52000,5.5,-30,206
2CaO-3ZnO-Nb 2O5-TiO2,1140,Mixture,23,15000,5.5,-34,206
Nd(Mg1/2 Ti 1/2 )O3,1650,Perovskite,23,36900,10,-49,632
Li 2MgTi 3O8,1100,Cubic spinel P4 332,23,54050,7.29,2,677
Ca[(Li 1/3 Nb 2/3 ) 1-xSn x] O3- (x=0.3),1150,Perovskite,23,46300,,-39,678
0.93(Mg0.6 Zn 0.4 ) 0.95 Co 0.05 TiO3- 0.07CaTiO 3,1200,Composite,23,79400,,1,679
0.93MgTiO 3-0.07CaTiO 3 SPS method,1150,Ilmenite+Perovskite,23,70000,,,680
CeO2,1675,Cubic flurite Fm3m,23,65000,,-55,579
Li 2TiO3 +2 wt% ZnO-B2O3 frit+0.9 wt% CeO 2,920,Composite,23,34900,,33,681
HoTiTaO6,1550,Euxenite orthorhombic,23.1,46900,,-8,523
Nd 1.95 La0. .5BaZnO5,,Orthorhombic Pnma,23.1,7165,,2,539
Li 2TiO3 +2.5 wt% ZnO-B2O3,900,Monoclinic C2/c,23.1,32300,,36,682
Ba5Li 2 W3O13 +4 wt% BaCu((B 2O5),900,Hexagonal Perovskite,23.1,34300,,4,683
Li 2ZnTi 3O8+ 3 wt% LMZBS,900,Cubic P4 332,23.2,31300,,-16,665
0.87(Mg0.95 Ni 0.05 )TiO 3-0.13(La0.5 Na0.5 )TiO 3,1275,Composite,23.2,86500,,3,684
Li 2.08 TiO3(sol-gel),1050,Monoclinic C2/c,23.2,56400,,38,685
PrAlO 3,1650,Perovskite Trigonal R-3m,23.2,51000,10,-25,399
ZnNb 2O6,1200,Columbite Orthorhombic Pnca,23.2,84500,6.3,-76,499
Li 2TiO3 +2 wt% Li 2O-ZnO-B2O3,900,Monoclinic C2/c,23.2,38900,,30,589
0.2(LiNb 0.8 Ti 0.5 O3)+0.8(Li 2.02 Nb 0.06Ti 0.92 )O 3,1100,Composite,23.2,14900,,14,686
Na2BiMg2V 3O12,660,Cubic garnet,23.2,3700,,8,687
0.87Li 2TiO3-0.05MgO-0.08LiF,950,Composite,23.2,131700,,0,688
Zn(Nb 1-xV x/2 ) 2O6-2.5x (x=0.15),975,Columbite Orthorhombic Pbcn,23.3,37000,,-71,643
Ca[(Li 1/3 Nb 2/3 ) 1-xSn x]O3 (x=0.2),1150,Perovskite,23.3,50600,,-30,678
Ca(La1/2 Nb 1/2 )O3,1550,Perovskite Monoclinic,23.3,31000,,-43,689
ZnNb 2O6+5 wt% CuO+4B 2O3,900,Columbite Orthorhombic Pnca,23.3,46800,,-7,690
Ca(Li 1/3 Ta2/3 )O3- +6 wt% B 2O3,1100,Perovskite,23.3,27900,10.99,,691
Ba2Ca 1-xSr xWO6 (x=0.5),1200,Perovskite Cubic Fm3m,23.3,45200,,-14,692
Li 2Zn(Ti 0.9 Sn 0.1 ) 3O8,1120,Cubic spinel,23.3,71000,,-22,610
"ZnNb 2O6+1 wt% V 2O5+1wt% Bi 2O3+ 2.5 wt%
CuO",880,Columbite Orthorhombic Pnca,23.4,47000,,-45,693
0.88(Mg0.95 Zn 0.05 )TiO 3-0.12(Na0.5La0.5 )TiO 3,,Composite,23.4,103000,9,1,694
LaAlO 3 +5 mol% Sr 2Nb 2O7,1575,Composite,23.4,20790,10.81,-25,695
LaAlO 3,1650,"Perovskite Hexagonal
R-3m",23.4,68000,10,-44,399
CeO2 :1 mol% Er 2O3,1650,Cubic flurite Fm3m,23.5,74000,,-60,469
La6Mg4 Ta2 W2O24,1350,"A1-dBO3 perovskite
Monoclinic",23.5,13600,5.4,-46,696
0.96(Mg0.6 Zn 0.4 ) 0.95 Co 0.05 TiO3-0.04SrTiO 3,1250,Mixture phases,23.5,92000,,-2,697
SrHfO3,1750,"Orthorhombic
Pnma perovskite",23.5,33500,9.3,-63,613
Ba2Ca 1-xSr xWO6 (x=0.1),1200,Perovskite Cubic Fm3m,23.5,60100,,-16,692
0.3Li 2TiO3-0.7Li(Zn 0.5 Ti 0.5 )O4,1100,Composite,23.5,88360,,0,698
Ba(Mg0.33 Ta0.53 Ti 0.067 W0.067 )O3,1590,Perovskite,23.6,75900,5.7,-3,388
La2/3 (Mg1/2 W1/2 )O3,1250,Orthorhombic I222,23.6,32500,,-43,592699
(1-x)Li 2TiO3 +xLiF (x=0.1),1100,Composite,23.6,10800,,4,700
La2/3 (Mg1/2 W1/2 )O3 +2 mol% TiO 2,1330,Orthorhombic I222,23.6,14800,,-10,701
"Zn 0.95 Mg0.05 TiO3 +0.25 TiO 2 +1 wt% 3ZnO-
B2O3",940,Composite,23.6,30990,7.75,-8,702
Sr 1-xNd 1-xAl 1-xTi xO4 (x=0.6),,Tetragonal I4/mmm,23.6,86300,,11,703
(Ni 1-xZn x)Nb 2O6 x=0.2,1300,Columbite orthorhombic Pbcn,23.6,18900,,-62,704
(Zn 1-xMgx)Nb 2O6,1250,Columbite Orthorhombic Pnca,23.6,57165,,-50,636
SrLa2Mg2 W2O12,1525,Orthorhombic,23.7,15900,,0,583
Li 2MgTi 3O8+ 5 wt% LMZBS,925,Ternary spinel cubic P4 332,23.7,38000,,0,665
(1-x)Li 3Bi 2P 3O12-xTiO 2 (x=0.6),760,Monoclinic P2 1/m,23.8,15300,,23,403
CaZrO 3 (nanopowder),1500,Perovskite Pbnm,23.8,30600,5.65,1.4,705
Zn(Nb 1-xV x/2 ) 2O6-2.5x (x=0.025),1000,Columbite Orthorhombic Pnca,23.8,64000,,-50,643
Zn 1+xNb 2O6 (x=0.01),1250,Columbite Orthorhombic Pnca,23.8,120000,,-73,706
Zn(Nb 0.94 V 0.06 ) 2O6,875,"Columbite Orthorhombic
Pbcn",23.9,65000,,-73,644
CeO2 :1 mol% Sm2O3,1650,Cubic flurite Fm3m,23.9,90000,,-50,469
Sr 2La2MgW2O12,1525,Orthorhombic,23.9,35000,,-83,583
Ba2Ca0.975 Sr 0.025 WO6,1250,Perovskite Cubic Fm3m,23.9,80200,,18,692
Ba2Ca 1-xSr xWO6 (x=0.05),1225,Perovskite Cubic Fm3m,24,77800,,-20,692
Ba[Ti 1-x(Co 0.5 W0.5 ) xO3 x=0.9,1425,Perovskite,24,20700,,-18,463
Ba0.98 (Zn 1/2 W1/2 )O2.98,1250,Cubic perovskite Fm3m,24,31000,,-40,509
0.85(Mg0.95 Ni 0.05 )TiO 3-0.15Ca0.61Nd 0.26 TiO 3,1350,Composite,24,67000,,-9,707
Li 2TiO3 +2.5 wt% LiF,950,Monoclinic C2/c,24,75500,,36,708
CeO2: 1mol% CaO,1675,Cubic flurite Fm3m,24,120000,5.48,-60,579
CeO2+1 mol% Sm2O3,1650,Cubic flurite Fm3m,24,90000,,-50,469
2CaO-3CoO-Ta2O5-TiO2,1260,Mixture,24,13500,5.3,-19,206
Ba8Ta6 Ni 0.25 Mg0.75 O24,,,24,93000,,25,709
Ca(Li 1/3 Ta2/3 )O3-,1200,Perovskite,24,42300,10.8,,691
BaO-TiO2-WO3 +5 wt%% ZnO-2B2O3,1100,Composite,24,13000,9.4,,710
BaO-0.32MgO-0.25WO 3-0.43TiO 2,1500,Composite,24,19500,,34,361
Ba(Mg1/3 Ta2/3 )O3,1640,"Complex perovskite Trigonal
P-3m1",24,430000,10,5,635
Ca(In 1/2 Ta1/2 )O3,1600,"Complex perovskite
Monoclinic P2 1/n",24,16700,,-35,676
Ca(Pr 1/2 Ta1/2 )O3,1600,"Complex perovskite
Monoclinic P2 1/n",24,22200,,-31,676
LiNb 3O8,1075,α-PbO2 type Monoclinic P2 1/a,24,58000,,-96,711
Nd 0.3 Dy0.7 TiNbO6,,,24,27750,,-22,506
Ca(Li 1/3 Ta2/3 )O3- +3 wt% B 2O3,1100,Perovskite,24,40300,10.86,,691
0.75(Al 1/2 Ta1/2 )O2-0.25(Ti 1-xSn x)O2,1450,Tetragonal TiO 2 type,27,67500,,-5,712
0.85Ba(Mg1/3 Ta2/3 )O3-0.15BaSnO 3,1640,"Complex
P-3m1 perovskite trigonal",24,330000,,-1,713
La3/4 Mg2/4 Ta1/4 W1/4 O3,1350,,24,13600,,-46,696
La2/3 (Mg1/2 W1/2 )O3 +2 mol% TiO 2,,Orthorhombic I222,24,14800,6,10,701
Sm2SrZnO 5,,Tetragonal,24.1,19283,8.1,-97,491
Ca(Li 1/3 Ta2/3 )O3- +1 wt% B 2O3,1100,Perovskite,24.1,38900,10.8,,691
0.20MgAl 2O4-0.80TiO 2,1460,Composite,24.1,48900,5.5,11,176
Ca[(Li 1/3 Nb 2/3 ) 0.8 Ti 0.2]O3-d + 15 wt% LMZBS,900,"Complex Perovskite
Orthorhombic ",24.1,13500,,-21,714
"Li 2(Mg0.3 Zn 0.7 )Ti 3O8-0.12TiO 2+2 wt% BaO-
B2O3-SiO 2",900,Spinel,24.1,22000,,-4,715
"Ba(Sn,MgTa)O 3",,"Complex perovskite
Hexagonal P-3m1",24.2,120000,6,,716
Ca(Pr 1/2 Nb 1/2 )O3,1550,"Complex perovskite
Monoclinic",24.2,31500,,-39,689
Ba[Ti 1-x(Ni 1/2 W1/2 ) x]O3 (x=0.5),1425,Perovskite,24.2,35000,,-6,555
Ba8Ta6(Ni 1-xMg x)O24 (x=0.75),,Complex perovskite,24.2,93100,,26,709
Ba(Mg1/2 Ta2/3 )O3:0.5mol% Ba(Mg1/2 W1/2 )O3,,"Complex perovskite Trigonal
P-3m1",24.2,400000,10,,717
(1-x)MgTiO 3-xCa0.8 Sr 0.2 TiO3 (x=0.1),,Composite,24.2,59200,,35,513
Bi[Sb 1-x(Nb 0.992V 0.008 ) x]O4 (x=0.1),,Monoclinic I2/c,24.2,33000,,-46,646
BaHfO3,1750,Cubic perovskite Pm-3m,24.2,14250,8.9,111,613
Li 2ZnTi 3O8+1 wt% LMZBS,925,Ternary spinel cubic P4 332,24.3,58000,,-14,665
Li 2ZnTi 3O8+1 wt% LZB,925,Ternary spinel cubic P4 332,24.3,41400,,-13,718
Sm2Ba0.75 Sr 0.25 ZnO5,,Orthorhombic Pnma,24.3,8670,8.17,30,491
0.85(Mg0.95 Zn 0.05 )TiO 3-0.15Ca0.61Nd 0.26 TiO 3,1300,Mixed phases,24.3,112000,8,-10,719
0.9ZnNb 2O6-0.1(2ZnO-V 2O5),950,Columbite Orthorhombic,24.3,72800,,,616
In 2O3-TiO2-Ta2O5,1525,Composite,24.3,15400,,39,523
0.5Zn 3Nb 2O8-0.5ZnNb 2O6,1200,Composite,24.3,95500,,-65,484
0.82BiSbO 4-0.18Bi 2Mo 2O9,825,Composite,24.3,24000,,-4,720
LaTiTaO 6,1530,Multphase,24.4,45300,,-39,523
Sm2Ba0.15 Sr 0.85 ZnO5,,Orthorhombic Pnma,24.4,12200,8.19,3,491
(Ca2Mg3)Ta2(Ti 0.75 Zr 0.25 )O12,1375,,24.4,12400,,-32,721
Ca(Nd 1/2 Ta1/2 )O3,1600,"Complex perovskite
Monoclinic P2 1/n",24.4,22400,,-30,676
0.84(Mg0.95 Co 0.05 )TiO 3-0.16(Na0.5Nd 0.5 )TiO 3,,Ilmenite Trigonal R-3,24.4,70000,,2,722
(Ni 1-xZn x)Nb 2O6 x=0.2,1280,Columbite orthorhombic Pbcn,24.4,24300,,-64,704
Li 2MgTi 3O8+3 wt% LMZBS,925,Ternary spinel cubic P4 332,24.5,44000,,0,665
"0.99(Mg0.7 Zn 0.3 ) 0.95 Co 0.05 TiO3-0.1
(La0.5 Na0.5 )TiO 3",1150,Composite,24.5,68000,,0,723
Sm2Ba0.1 Sr 0.9 ZnO5,,Orthorhombic Pnma,24.5,14950,8.2,-36,491
Ba(Mg0.33 Ta0.63 Ti 0.017 W0.017 )O3,1600,"Complex perovskite Trigonal
P-3m1",24.5,100700,5.4,13,388
Ca(Nd 1/2 Nb 1/2 )O3,1550,"Complex perovskite
Monoclinic",24.5,31800,,-37,689
Sm2Ba0.05 Sr 0.95 ZnO5,,Orthorhombic Pnma,24.6,8690,8.2,82,491
Li 2+x TiO3 (x=0.08),,Monoclinic C2/c,24.6,66000,,22,724
Ba4LiNb 3-xSb xO12 (x=1),1400,Cubic Im3m,24.6,52100,,0,725
0.85(Mg0.95 Ni 0.05 )TiO 3-0.15Ca0.6La0.8/3 TiO 3,1325,Composite,24.6,102000,,-4,726
Zn 0.95 Mg0.05 TiO3 +0.25TiO 2+1wt% 3ZnO-B2O3,880,Composite,24.6,4000,,-14,727
Li 2ZnTi 3O8+0.5 wt% LMZBS,1000,Ternary spinel cubic P4 332,24.6,70000,,-14,665
"(1-x)(Mg0.95 Ni 0.05 )TiO 3-xCa0.6 La0.8/3 TiO3
x=0.15",1325,Ilmenite Trigonal R-3,24.6,102000,,-4,639
"(1-x)(Mg0.095 Zn 0.05 )TiO 3-x(Na0.5 Nd 0.5 )TiO 3
(x=0.16)",1300,Composite,24.7,82000,9,0,728
Mg4Al 2 Ti 9O25,,Psuedobrookite Bbmm,24.7,30000,,,729
Ba(Mg1/3 Ta2/3 )O3 Annealed 1500/50h WGM,,"Complex perovskite trigonal
P-3m1",24.7,326250,13.05,8,730
Ba0.9925 (Mg0.33 Ta0.67 )O3,1600,"Complex perovskite
Trigonal P-3m1",24.7,"152, 00",5.7,1,731
La(Mg2/3 Ta1/3 )O3,1600,Perovskite,24.7,65500,10,-65,732
Li 2(Zn 0.92 Co 0.08 )Ti 3O8,1140,Ternary spinel cubic P4 332,24.7,140000,,-13,733
Ca(Sm1/2 Nb 1/2 )O3,1550,"Complex perovskite
Monoclinic",24.7,33200,,-34,689
0.5Mg4Nb 2O9-0.5CaTiO 3,,Composite,24.8,82000,9.1,0,734
Mg0.95 Co 0.05 Ti 2O4-0.78TiO2,,Composite,24.8,38500,,-1,735
Ca[Li 0.33 Nb 0.67] 0.9 Ti 0.1]O3- +10 wt% LiF,900,Composite,24.8,19300,4.2,-15,600
SmTaTi 0.25 Zr 0.75 O6,,,24.9,25200,,-44,609
Ba(Zn 1/6 Co 1/6 Ta2/9 Nb 2/9 Sb 2/9 )O3,1575,Perovskite,24.9,83000,,-13,736
(Ni 1-xZn x)Nb 2O6 x=0.4,1220,Columbite orthorhombic Pbcn,24.9,35400,,-66,704
"0.85MgTiO 3-0.15Ca0.6 La0.8/3 TiO3 +0.5wt%
ZnO",1250,Composite,24.9,65200,8,0,737
0.93(Mg0.95 Ni 0.05 ) 2TiO4-0.07SrTiO 3,1340,Composite,24.9,98000,9.8,1,738
Ba[Mg1-xZn x] 1/3 Ta2/3 ]O3,,"Complex
P-3m1 perovskite Trigonal",25,250000,8,-2,739
CaO-ZrO 2-glass,,Glass,25,3500,,,740
Ba(Co 1/3 Ta2/3 )O3,1500,Perovskite Trigonal P-3m1,25,71400,,-16,631
Ca(Eu 1/2 Nb 1/2 )O3,1550,"Complex perovskite
Monoclinic",25,35800,,-30,689
La(Co 1/2 Ti 1/2 )O3,1550,Complex perovskite,25,67000,,-42,674741
Ca(Ga1/2 Ta1/2 )O3,1500,"Complex perovskite
Orthorhombic Pnma",25,80000,,-81,742
Ca(Al 1/2 Nb 1/2 )O3,,"Complex perovskite
Orthorhombic",25,7500,,-87,548
Sr 2AlNbO6,1600,Complex perovskite,25,4100,,-3,504
Ca(Zn 1/3 Ta2/3 )O3,,Complex perovskite,25,25000,,-66,548
ZnNb 2O6,1150,Columbite Orthorhombic Pnca,25,83700,,-56,657
NiTa2O6,1600,Tetragonal P4 2/mmm,25,31000,,35,540
Pr 0.1Gd 0.9 TiNbO6,1385,Aeschenite orthorhombic Pcan,25,3450,,-15,506
Ca[(Li 1/3 Nb 2/3 ) 1-xSn x] O3-(x=0.15),1150,Perovskite,25,49100,,-25,678
(Sr 2/3 La1/3 )(Li 1/3 Ta2/3 )O3,,Perovskite,25,25000,,,743
La6Mg4Nb 2 W2O24,1400,Perovskite Monoclinic,25,16400,5.4,-56,696
(Zn 0.9Mg0.1 )TiO 3+4 wt% Bi 2O3,1000,Composite,25,70000,,-10,744
Sr(In 1/2 Nb 1/2 )O3 +0.2 wt% B 2O3,1350,Complex perovskite,25,38600,,-63,745
Sm(Mg1/2 Ti 1/2 )O3,1650,"Perovskite Orthorhombic
Pnm2 1",25,65500,10,-26,632
BaO-TiO2-WO3 (N-35):5 wt% PbO-SiO 2 -B2O3,1100,Composite,25,6500,6,,710
Ba3MgNb 2-xSb xO9 (x=0.25),,Perovskite Trigonal P-3m1,25,96290,5.6,6,340
Sr 2/3 La2/3 [Li 1/3 Ta2/3 ]O3,1350,Monoclinic P2 1/c,25,25200,10.2,-25,743746
"(1-x)(Mg0.95 Zn 0.05 )TiO 3-xCa0.6 La0.8/3 TiO3
(x=0.15)",1320,Composite,25,86000,,1,411
"(Zn 0.65Mg0.35 )TiO 3-0.15TiO 2+1wt% CaO-
B2O3-SiO 2",950,Composite,25,47000,,10,747
BaTe4 O9+40 wt%TiTe 3O8,575,Composite,25,19300,,-3,748
"Ba4-5xMg xNb 2-yO9 (x=0.425, y=0.002)",1320,Trigonal P-3m1,25,160000,,1,749
(Ni 1-xZn x)Nb 2O6 x=0.6,1260,Columbite orthorhombic Pbcn,25,53400,,-68,704
La(Co 1/2 Ti 1/2 )O3,1550,"Perovskite Orthorhombic
Pbnm",25,38000,,-42,750
Li 2ZnTi 3O8+2 wt% MgO-B2O3-SiO 2,900,Ternary spinel cubic P4 332,25,56200,,-10,751
Li 2ZnTi 3O8+1.5 wt% B 2O3,925,Ternary spinel cubic P4 332,25,49600,,-11,752
0.4Li 2Zn 3Ti 4O12-0.6TiO 2,1175,Composite,25.1,62000,,-5,753
0.9LaAlO 3-0.1SrTiO 3,1680,Perovskite composite,25.1,128000,10,-51,754
Sm2Ba0.25 Sr 0.75 ZnO5,,Tetragonal,25.1,1900,8.17,18,491
Ba(Mg0..3183 Ta0.67 )O3,1600,"Perovskite Hexagonal
P-3m1",25.1,120500,5.6,3,731
Ba4LiTa2SbO12,1480,Hexagonal Perovskite P6 3 mc,25.1,77700,,-4,755
Li 2(Mg0.3 Zn 0.7 )Ti 3O8-0.12TiO 2 +3 wt% ZBS,900,Ternary spinel cubic P4 332,25.1,19600,,2,756
Ca[(Li 1/3 Nb 2/3 ) 1-xSn x]O3 (x=0.1),1150,Perovskite,25.2,48200,,-14,678
0.17Ba5Nb 4O15-0.83BaNb 2O6,1300,Composite,25.2,59300,,0,757
90 wt% CoNb 2O6+10 wt% CaTiO 3,1150,Composite,25.2,21700,,2,487
0.5ZnAl 2O4-0.5TiO 2,,Composite,25.2,277000,,177,360
Bi(In 1/3 Mo 2/3 )O4,840,Monoclinic C2/c,25.2,40000,,-65,758
1-xCeO2-xYb 2O3 (x=0.25),1650,Cubic flurite Fm3m,25.2,47800,,-60,365
Li 2MgTi 3O8+1 wt% LMZBS,950,Ternary spinel cubic P4 332,25.2,55000,,1,665
Li 2Cu 0.1 Zn 0.9 Ti 3O8,950,Ternary spinel cubic P4 332,25.2,32100,,2,759
Sm2Ba0.5 Sr 0. 5ZnO5,,Tetragonal,25.3,10075,8.1,30,491
Li 2ZnTi 3O8+0.25 wt% ZnO-B2O3,950,Ternary spinel cubic P4 332,25.3,61600,,-13,760
TeO2 +7.5 wt% CaTiO 3,,Composite,25.3,10200,,-16,393
0.9MgNb 2O6-0.1TiO 2,1300,Composite,25.4,19000,,-23,487
1-xCeO2-xEu 2O3 (x=0.1),1650,Cubic flurite Fm3m,25.4,70300,,-64,365
Ba[Ti 1-x(Zn 1/2 W1/2 ) x]O3 (x=0.5),1420,Cubic perovskite Pm3-m,25.4,11800,,9,608
Li 2MgTi 3O8+0.5 wt% LMZBS,975,Ternary spinel cubic P4 332,25.4,51000,,2,665
PbMoO 4,850,Scheelite Tetragonal I4 1/a,25.4,35200,,-21,44
"La(Mg0.5 Ti 0.5 )O3+30wt% La 2O3-B2O 3-TiO2
glass",1200,Composite,25.4,13200,,-55,761
Ba5Li 2 W3O13[Ba(Li 2/5 W3/5 )O3],1120,Hexagonal Perovskite,25.4,39000,,10,683
"0.6Li 2ZnTi 3O8-0.4Li 2TiO3+1wt% ZnO-B2O3-
SiO 2",900,Mixture,25.4,86400,,-1,762
Nd 2Ba0.5 Sr 0.5 ZnO5,,Tetragonal I4/mcm,25.5,6120,,26,658
Sm(Co 1/2 Ti 1/2 )O3,1360,"Perovskite Orthorhombic
Pnm2 1",25.5,76000,10,-16,763
Ba[Mg1/3 (Nb 1/4 Ta3/4 ) 2/3 ]O3,,"Complex perovskiteTriagonal
P-3m1",25.5,140600,,5,764
Ca2Mg3(Ta1.75 Sb 0.25 )TiO 12,1375,Mixture phases,25.5,13500,,-24,765
0.85MgTiO 3-0.15Ca0.6 La0.8/3 TiO3,1275,Composite,25.5,82500,,0,766
Ba(In 1/2 Ta1/2 )O3 +0.5 wt% Nb 2O5,1575,"Complex perovskite
Fm3m",25.5,40050,,26,767
BaMg1/3 Nb 2/3 O3-Mg4Nb 2O9,1320,Composite,25.5,160000,,0,768
Ca(Gd 1/2Nb 1/2 )O3,1550,"Complex perovskite
Monoclinic",25.5,11000,,-26,689
(Ni 1-xZn x)Nb 2O6 x=0.8,1220,Columbite orthorhombic Pbcn,25.6,90400,,-71,704
Ba10Ta7.04 Ti .045 Sn 0.75 O30,,Hexagonal P6 3mmc,25.6,59100,,30,410
"(Zr 0.8 Sn 0.2 )TiO 4 +10 wt%BaO-B2 O3-SiO 2 -Li 2O-
CuO",1000,Composite,25.6,13000,,-8,459
Li 2ZnTi 3O8,1075,Ternary spinel cubic P4 332,25.6,72000,,-11,769
Li 2ZnTi 3O8+0.75 wt% ZnO-B2O3-SiO 2,925,Ternary spinel cubic P4 332,25.6,51600,,-11,770
"Li 2ZnTi 3O8+1.5 wt% Bi 2O3+ 0.25 wt% CuO+
1.5 wt% V 2O5",875,Spinel cubic P4 332,25.6,53400,,-5,771
CaHfO3,1750,Orthorhombic,25.6,15900,9.7,-33,772
Nd 2SrZnO 5,,,25.7,25830,9.7,-80,"51, 658"
Ba5Nb 3TaO15,1500,Trigonal P-3m1 perovskite,25.7,21600,4.93,16,773
0.4(Al 1/2 Ta1/2 )O2-0.6(Mg1/2 Ta2/3 )O2,1450,Tetragonal,25.8,111230,,-5,193
0.8Mg0.95 Co 0.05 TiO3-0.2Ca0.6 La0.8/3 TiO3,1300,Composite,25.8,80000,0,-11,774
La6Mg4 Ta2 W2O24,1400,,25.8,16400,,-56,696
Ca(Sm1/2 Ta1/2 )O3,1600,"Complex perovskite
Monoclinic P2 1/n",25.8,25000,,-25,676
Ca(Yb 1/2 Ta1/2 )O3,1600,"Complex perovskite
Monoclinic P2 1/n",25.8,59200,,-21,676
Li 2ZnTi 3O8,1100,Spinel cubic P4 332,25.8,78200,,-11,775
Li 2(Mg0.94 Mn 0.06 )Ti 3O8,1075,Ternary spinel cubic P4 332,25.8,39400,,-13,776
Li 3ZnTi 3O8+1 wt% H3BO3,880,Ternary spinel cubic P4 332,25.9,50200,,-7,777
Li 2ZnTi 3O8+1.5 wt% B 2O3+3 wt% TiO 2,900,Ternary spinel cubic P4 332,25.9,46500,,0,778
Li 2Mg0.4 Zn 0.6 Ti 3O8,1075,Ternary spinel cubic P4 332,25.9,65000,,-8,779
Sr(Yb 0.5 Ta0.5 )O3+0.5 wt% Nb 2O5,1600,"Complex
Orthorhombic Pnma",25.9,32300,,-79,780
Ca(Ni1/3 Nb 2/3 )O3,,"Complex perovskite
Orthorhombic",26,11000,,-78,548
"85 wt% BaTi 4O9 +15wt% Li 2O-B2O 3-SiO 2-
CaO-Al 2O3",875,Composite,26,10200,,0,532
0.85(Mg0.95 Zn 0.05 )TiO 3-0.15Ca0.6La0.8/3 TiO 3,1320,Composite,26,86000,,0.5,411
0.5LaCa0.5 Zr 0.5 O3-0.5CaTiO 3,1575,Composite,26,13500,4.5,-67,466
Nd(Mg1/2 Ti 1/2 )O3,1650,Perovskite Monoclinic P21/n,26,60000,,-72,"632, 781"
Ca(Sm1/2 Ta1/2)O3,1600,Complex perovsite,26,25000,,-25,676
Ca(Er 1/2 Ta1/2 )O3,1600,Complex perovskite,26,29600,,-12,676
Ca(Yb 1/2 Ta1/2 )O3,1600,Complex perovskite,26,59200,,-21,676
Sr(Yb 1/2 Ta1/2 )O3,1600,Complex perovskite,26,32300,,-79,782
Sr(In 1/2 Nb 1/2 )O3,1600,Perovskite,26,32700,,-62,745
BaO-TiO2-WO3 (N-35):5 wt% BaO-SiO 2 -B2O3,1100,Composite,26,8400,6.1,-1,783
Sr 3Ti 2O7,1300,Tetragonal I4/mmm,26,2400,4,,48
LaYbO3,1600,Orthorhombic Pnma,26,20600,7,-22,784
0.75Ca2AlNbO6 -0.25Ca3Nb 2O8,,Mixture phases,26,13200,6.97,-14,785
2CaO-3NiO-Ta2O5-TiO2,1410,Composite,26,11000,4.9,-41,206
Ca5Nb 2ZrO 12,1690,Perovskite,26,22800,4.8,-25,598
3CaO-2ZnO-Nb 2O5-TiO2,1325,Composite,26,22000,5.3,-25,206
2CaO-3MgO-Ta2O5-TiO2,1450,Composite,26,30000,5.1,-28,206
0.2CaTiO 3-0.8Sm(Mg0.5 Ti 0.5 )O3,1550,Composite,26,13500,6,-33,786
"MWF-38+ 10 wt% Li 2O-B2O3-SiO 2- CaO-Al 2O3
(52.45:31.06:11.99:2:2.5)",875,Composite,26,10200,,-4,454
Ca(Ta2-xNb x)O6 (x=1.2),1450,Orthorhombic Pbcn,26,25300,,54,406
1.3Bi 2O3-MoO3,820,P2/a,26,4000,,-139,439
Ba3Co 1+yNb 2O9+y (y=0.07),1470,Perovskite Trigonal P-3m1,26,90000,10,-5,787
Sr(In 1/2 Nb 1/2 )O3+0.5 wt% CeO 2,1600,"Complex perovskite
Orthorhombic",26,32700,,-62,745
Ba(Zn 1/3 Ta2/3 )O3+5 mol% B2O3+10 mol% CuO,870,"Complex perovskite Trigonal
P-3m1",26,11000,,0,788
MgZrNb 2O8,1340,Wolframite Monoclinic P2/c,26,120800,6.85,-50,789
Ba10Ta7.04 Sn 0.75 O30,,Hexagonal P6 3mmc,26,59100,,-1,790
Li 2Mg(Ti 1-xSn xg0.06 ) 3O8 (x=0.15),1100,Spinel cubic P4 332,26,74700,,-5,791
0.5CeO 2-0.25ZnO-0.25TiO 2,1250,Mixture phases,26.1,24100,5.1,-43,433
Ca[(Li 1/3 Ta2/3 ) .95 Ti 0.05 ]O3-d +3 wt% B 2O3,1050,Perovskite,26.1,22000,10.3,-97,691
0.35(Al 1/2 Ta1/2 )O2-0.65(Mg1/3 Ta2/3 )O2,1450,Composite,26.1,112500,,0,193
ZnNb 2O6,1200,Columbite orthorhombic Pbcn,26.1,103730,,-73,704
Li 2(Zn 0.94 Mg0.06 )Ti 3O8,1140,Ternary spinel cubic P4 332,26.1,150000,,-14,733
0.9Li 2ZnTi 3O8-0.1TiO 2,1100,Ternary spinel cubic P4 332,26.1,44500,,-1,792
0.81Mg0.95 Ni 0.05 TiO3-0.19Nd 0.5 Na0.5 TiO3,1300,composite,26.1,69100,,-6,793
Li 2ZnTi 3O8+1 wt% LZB+3.5 wt% TiO 2,900,Ternary spinel cubic P4 332,26.1,45200,,-4,794
"0.8(Mg0.95 Zn 0.05 )TiO 3-0.2Ca0.61 Nd 0.26 TiO 3+
1wt% V 2O5",1275,Composite,26.1,46000,8,2,795
Ca2Mg3Nb 4TiO17,1525,,26.2,13750,,-24,796
MgTa1.3 Nb 0.7 O6,1450,"Columbite tetragonal
P4 2/mmm",26.2,43100,,-4,797
Nd(Mg0.5 Ti 0.5 )O3+10 mol% B 2O3,1325,Monoclinic P2 1/n,26.2,61300,9.63,-46,798
1-xCeO2-xDy2O3 (x=0.20),1650,Cubic flurite Fm3m,26.2,70150,,-57,365
0.87(Mg0.7 Zn 0.3 )TiO 3-0.13(Ca0.61La0.26 )TiO 3,1270,Composite,26.2,120000,,-3,799
"(Zn 0.65Mg0.35 )TiO 3+1wt% CuV2O6 +9wt%
TiO2",930,Composite,26.2,31930,,0,800
Li 2ZnTi 3O8,1050,Ternary spinel cubic P4 332,26.2,62000,,-15,801
TeO2 +17.5 wt% SrTiO 3,610,Composite,26.2,12000,,16,393
"Ca[(Li 1/3 Nb 2/3 ) 0.8 Ti 0.2]O3-d +12wt% LMZBS
glass",900,Composite,26.2,13000,4.8,-20,714
Ba(Mg0..30 Ta0..60 Ti 0.10 )O3,1600,"Complex perovskite Trigonal
P-3m1",26.3,100000,5.2,14,802
0.5CeO 2-0.25MnO-0.25TiO 2,1200,Mixture phases,26.3,17100,5,-30,433
"(1-x)(Mg0.95 Zn 0.05 )TiO 3-x(Ca0.6 La 0.8/3 )TiO 3
(x=0.21)",,Composite,26.3,60700,6.44,0,803
(Ca2Mg3.75Pb 0/.25 )Ta2(Ti 0.75 Zr 0.25 )O12,1375,,26.3,14000,,-22,721
(Ag0.5 Bi 0.5 )(Mo 0.5 W0.5 )O4,580,Tetragonal Scheelite I41/A,26.3,10000,,20,804
Bi 2Te2 W3O16,700,Monoclinic C2/c,26.3,2250,7.9,,805
"0.75(Al 1/2 Ta1/2 )O2-0.25(Ti 1-xSn x)O2 (x=0.05-
0.3)",,Tetragonal,28.15,67050,,9,712
Nd 2Ba0.5 Ca0.5 ZnO5,,,26.4,6185,,24,658
Ca(Er 1/2 Ta1/2 )O3,1600,"Complex perovskite
Monoclinic P2 1/n",26.4,29600,,-12,676
Ba[Ti 1-x(Zn 1/2 W1/2 ) x]O3 (x=0.7),1420,Perovskite,26.4,22900,,-2,608
LiBiW2O8,650,Monoclinic,26.5,16400,,70,806
Ca[(Li 1/3 Nb 2/3 ) 0.8 Ti 0.2]O3-d +12 wt% LBS,920,Perovskite Orthorhombic,26.5,7000,,-18,714
0.2(Al 1/2 Ta1/2 )O2-0.8(Mg1/3 Ta2/3 )O2,1450,,26.5,103190,,25,193
Ba3NiNb 2-xSb xO9 (x=0.1),,Perovskite Cubic Pm3m,26.5,31110,5,-13,340
(1-x)La(Mg1/2 Ti 1/2 )O3-xLa2/3 TiO3 (x=0.1),,Perovskite Monoclinic P2 1/ n,26.5,30580,8.3,,807
Ba[Ti 1-x(Ni 1/2 W1/2 ) x]O3 (x=0.45),1425,Perovskite,26.5,30800,,-3,555
BaO-Sm2O3-4TiO 2+10 wt% B 2O3,1100,Composite,26.5,11800,,-10,808
Ca(Tb 1/2 Nb 1/2 )O3,1550,"Complex perovskite
Monoclinic",26.5,34600,,-13,689
Ba3Ti 5Nb 6O28 +5 wt% CuO,900,Monoclinic P2 1/c,26.6,14100,,21,407
Ba8Ta6(Ni 1-xMg x)O24 (x=0.5),,Hexagonal P6 3cm,26.6,86800,,31,709
Ba8Ta6MgO24,,Hexagonal P6 3cm,26.6,80900,,18,709
Li 2CoTi 3O8+ 2 wt% B 2O3,900,Cubic spinel P4 332,26.6,21300,,2,809
Li 2(Mg0.94 Co 0.06 )Ti 3O8,1075,Cubic spinel P4 332,26.6,43600,,4,776
"0.8Mg0.95 Zn 0.05 )TiO 3-0.2Ca0.61 Nd0.26 TiO3
+1wt% B 2O3",1175,Composite,26.6,54900,9,9,810
Ba2Ti 9O20+ 20 wt% BaO-B2O3-ZnO glass,900,Composite,26.6,11950,,-7,811
TeO2 +15 wt% SrTiO 3,610,Composite,26.6,12400,,-4,393
Sr 6Ta4ZrO 18+3 wt% Bi 2O3-B2O3,1625,A6B5O18 type perovskite,26.7,9100,,-39,812
0.8LaAlO 3-0.2SrTiO 3,1680,Composite,26.7,139000,10,-50,754
0.9TeO 2-SnTe3O8,650,Mixture phase,26.7,10000,,32,55
TeO2 +20 wt% SrTiO 3,610,Composite,26.7,11400,,31,393
Li 2Mg0.95 Co 0.05 Ti 3O8,1170,Cubic Spinel,26.7,82000,,-3,813
PbMoO 4,650,Tetragonal I4 1/a,26.7,42800,6.2,6,814
Sm(Mg0.5 Ti 0.5 )O3+10 mol% B 2O3,,Perovskite,26.8,20000,,-18,815
Ca(Eu 1/2 Ta1/2 )O3,1600,"Complex perovskite
Monoclinic P2 1/n",26.8,23600,,-22,676
La(Mg2/3 Nb 1/3 )O3,1500,Perovskite Rhombohedral,26.8,52000,,-86,816
"(Zr 0.8 Sn 0.2 )TiO 4 +10 wt% BaO-B2O3-SiO 2-
Li 2O-CuO",1000,Composite,26.8,21900,,-1,459
Li 2ZnTi 3O8+4 wt% TiO2 +1 wt% CBS glass,900,Cubic+rutile,26.9,23600,,-1,817
Ca(Cu 1/3 Nb 2/3 )O3,,"Complex perovskite
Orthorhombic",27,3300,,,548
Li 2Mg0.2 Zn 0.8 Ti 3O8,1075,Ternary spinel cubic P4 332,27,66500,,-50,779
Sr(Ga1/2 Ta1/2 )O3,1500,Perovskite,27,91000,,,818
La(Mg1/2 Ti 1/2 )O3 sol-gel,,"P2 1/n Monoclinic
Perovskiteperovskite",27,74500,,-9,819
Ca(Y1/2 Ta1/2 )O3,1600,Perovskite Monoclinic P2 1/n,27,42300,,-1,676
0.6Ca(Y 1/2 Ta1/2 )O3-0.4 Ba(Y 1/2Ta1/2 )O3,1600,Perovskite,27,42000,,-77,676
Sr(Er 1/2 Ta1/2 )O3,1600,Pervoskite,27,22100,,-88,782
Ca2AlNbO6,,Perovskite Monoclinic P2 1/n,27,14000,7.02,0,785
"Ba(Mg1/3 Ta2/3 )O3-Ba(Zn 1/3 ,Ta2/3 )O3",,"Complex perovskite Trigonal
P-3m1",27,150000,10,,820
"BaO-TiO2-WO3 (N-35)+ 5 wt% ZnO-B2O 3-
SiO 2",1000,Composite,27,8400,7,,710783
Ca(Yb 1/2 Nb 1/2 )O3,1500,Perovskite,27,7200,8.4,-30,530
BaO-TiO2-WO3 (N-35):5 wt% PbO-Al 2O 3-SiO 2,1100,Composite,27,8400,6.1,,710783
Ba8Ta6 Ni 0.25 Zn 0.75 O24,,Trigonal P6 3cm,27,91730,,35,709
BaTi 4O9+20 wt% B 2O3-ZnO-La2 O3,900,Composite,27,20000,,7,821
Nd(Co 1/2 Ti 1/2 )O3,1440,Monoclinic P2 1/n,27,140000,9,-46,822
Ba6Ta4 TiO18,1625,,27,27500,,45,812
CaZrO3,,"Perovskite Orthorhombic
Pcmn",27,20800,,,823
Ba(Mn 1/3 Ta2/3 )O3,1600,Perovskite trigonal P-3m1,27,15500,,45,824
Ba(Mn 1/3 Ta2/3 )O3,1600,Perovskite Trigonal P-3m1,27,104000,,45,824
0.3CaTiO 3-0.7Sm(Mg0.5 Ti 0.5 )O3,1550,Composite,27,11970,5.8,-29,786
ZnO-TiO2-2 wt% ZnO-B2O3-SiO 2,930,Composite,27,20000,,2,825
BaO-2CeO2-4TiO 2,1250,Composite,27,18560,,9,826
Ba5Nb 2Ta2O15,1475,Trigonal P-3m1 perovskite,27,10600,4.7,22,773
CaO-4NiO-Nb 2O5-TiO2,1185,Composite,27,4000,4.6,-58,206
Ba3NiNb 2-xSb xO9 (x=0.25),,Perovskite Cubic Pm3m,27,27370,5,-21,340
LaGaO3,,"Perovskite Orthorhombic
Pnma",27,97000,5,-80,827
Ba(Zn 1/2 Ta2/3 )O3+1 mol% CeO 2,1350,"Complex perovskite Trigonal
P-3m1",27,123000,,14,828
Ba[(Mg0.4 Zn 0.6 )Ta2/3 ]O3,1600,Perovskite Trigonal P-3m1,27,109900,,4,802
0.7Ba(Mg1/3 Ta2/3 )O3-0.3Ba(Co 1/3Nb 2/3 )O3,1530,"Complex perovskite Trigonal
P-3m1",27,172700,,-1,829
Li 2Mg0.9 Zn 0.1 Ti 3O8,1075,Ternary spinel cubic P4 332,27,62000,,1,779
Li 2Zn 0.95 Ca0.05 Ti 3O8,1075,Ternary spinel cubic P4 332,27,51100,,-2,779
Bi(Sb 0.6 Ta0.4 )O4,1000,Monoclinic I2/c,27,35000,,-15,831
Ca(Zr xTi 1-x)O3 (x=1),1515,"Perovskite Orthorhombic
Pcnmn",27,16500,5.35,-20,832
Ba3LiTa3-xSb xTi 5O21 (x=3),1220,Hexagonal P6 3/mcm,27,29400,,-25,833
"Nd(Co 1/2 Ti 1/2 )O3+1 wt% P 2O5-ZnO-La2O3-
Al 2O3-Na2O-MgO-Yb 2O3 glass",1300,Monoclinic P2 1/n Perovskite,27,64000,,-29,834
Ba1/3 Pr 2/3 Zn 1/3 Ti 2/3 O3,,Not available,27,1000,5.07,-22,835
Ba1/2 Sr 1/2 (Zn 1/6 Co 1/6 Ta2/9 Nb 2/9 Sb 2/9)O3,1550,Perovskite,27,32100,,-23,736
Ba8NiTa6 O24,,Hexagonal P6 3cm,27,81800,,,709
