Repository: ihalage/AIMat

### An AI based software to predict the dielectric properties of composite materials. Implemented for 5G materials discovery.

The goal is to predict the dielectric constant, Quality factor (1/loss tangent) and the temperature coefficient of resonance frequency of `(1-x)A - xB` type alloyed compositions where A and B are two known dielectric materials and x is the mole fraction of B. Predictions are made by three combined deep neural networks (see `images` directory). 5G materials require a high quality factor (low loss) and moderate dielectric constant (around 5), and a temperature coefficient near zero.

File: data/4000_dielectric_materials.csv (part 4 of 7)
LiMgPO 4 +0.15 vf TiO2,950,Orthorhombic Pmnb,11.4,21100,,4,58
CaCe2(MoO4) 4,840,Not available,11.4,52100,6.9,-44,273
(1-x)Ba2V 2O7-xBa3(VO4) 2 x=0.42,875,Composite,11.4,71700,,-1,301
Zn 2SnO4+3 wt% ZnO-B2O3-SiO 2,1075,Cubic spinel Fd-3m,11.4,33000,,-107,302
Ba5Sr 2Ta4ZrO 21,,"AnB n-1O3n hexagonal
Perovskite",27,9800,,,836
Ba(La1/2 Ta1/2 )O3,1450,Perovskite Cubic Fm3m,27.1,18000,8.7,51,530
Sr(La1/2 Ta1/2 )O3,1500,Perovskite Cubic Fm3m,27.1,2600,8.4,-29,530
(Mg1/3 Ta2/3 )O2,1550,Tetragonal P4 2mmm,27.1,95360,,51,401
Li 2(Mg0.94 Zn 0.06 )Ti 3O8,1075,Cubic spinel P4 332,27.1,44800,,2,776
Sr(Nd 1/2 Ta1/2 )O3,1500,Perovskite ubic Fm3m,27.1,25000,8.3,-68,530
Sr(Er 0.5 Ta0.5 )O3+0.5 wt%Nb 2O5,1600,Complex perovskite tetragonal,27.1,22100,,-77,780
Ca(Gd 1/2 Ta1/2 )O3,1600,"Complex perovskite
Monoclinic",27.2,26000,,-16,676
Nd(Co 1/2 Ti 1/2 )O3 +0.75 wt%B 2O3,1320,Perovskite monoclinic P2 1/n,27.2,153000,9,0,837
Ba3LiSb 3Ti 5O21,1220,Hexagonal P6 3/mcm,27.2,29400,,-25,838
Li 2MgTi 3O8,1075,Ternary spinel cubic P4 332,27.2,42000,,3,769
Bi 3FeMo 2O12,845,Monoclnic sheelite C2/c,27.2,14500,,-80,839
Ba2Ti 9O20+1 wt% ZnO-B2O3,940,Monoclinic P-1,27.3,8300,7.2,3,840
MgTa1.4 Nb 0.6 O6,1450,"Columbite
Tetragonal P4 2/mmm",27.3,40800,,-3,841
Ba8Ta6(Ni 1-xZn x)O24 (x=0.5),,Hexagonal P6 3cm,27.4,83800,,36,709
Nd(Co 1/2 Ti 1/2 )O3+0.5 wt% ZnO,1350,Perovskite Monoclinic P2 1/n,27.4,147000,8,-30,842
TeO2 +10 wt% SrTiO 3,,Composite,27.5,13100,,-46,393
Ba8Ta6 NiO24,,Hexagonal P6 3cm,27.5,81750,,33,709
Sr(La1/2 Nb 1/2 )O3,1500,Perovskite Cubic Fm3m,27.5,2000,8.3,-33,530
Sr(Zn 1/2 W1/2 )O3,1360,Perovskite cubic Fm3m,27.5,51000,7,-45,472
0.8La(Mg1/2 Ti 1/2 )O3—0.2La2/3 TiO 3,1500,Composite,27.5,16600,7.9,,843
Ba(Mg1/3 Nb 2/3 )O3+B2O3,900,"Perovskite Trigonal
P-3m1",27.5,8500,,27,844
(1-x)La(Mg1/2 Ti 1/2 )O3-xLa2/3 TiO3 (x=0.2),,Perovskite Monoclinic P2 1/ n,27.5,16600,7.89,,807
Sr(Y0.5 Ta0.5 )O3+0.5 wt% Nb 2O5,1600,"Complex perovskite
Rhombohedral R3m",27.5,54300,,-77,780
"90 wt%(Zr,Sn)TiO 4 +10 wt% Li 2O-B2O3-SiO 2",875,Composite,27.5,9000,,14,532
ZnTiO 3-0.25TiO 2,925,Composite,27.5,14000,,-20,845
Ba8Ta6(Ni 1-xZn x)O24 (x=0.75),,Hexagonal P6 3mc,27.6,91700,,37,709
Ca[(Li 1/3 Ta2/3 ) .9- Ti 0.1 ]O3-d +3 wt% B 2O3,1000,Perovskite,27.6,9800,10.2,,691
La(Mg1/2 Ti 1/2 )O3,1600,Monoclinic perovskite P2 1/n,27.6,114300,7.1,-81,846847
(Ca2Mg3)Nb 2(Ti 0.75 Zr 0.25 )O12,1275,,27.6,7600,,-36,721
Li 2Zn xCo 1-xTi 3O8 (x=0.4),1050,Cubic spinel P4 332,27.7,57100,,1,848
Li 2Zn 0.9 Ca0.1 Ti 3O8,1075,Ternary spinel cubic P4 332,27.7,44500,,11,779
Sr(Sm1/2 Ta1/2 )O3,1500,Perovskite,27.7,59000,8.5,-63,530
Sr(Ho 0.5 Ta0.5 )O3+0.5 wt% Nb 2O5,1600,Complex perovskite tetragonal,27.7,38800,,-75,780
Ba[(Mg0.4 Zn 0.6 )Ta2/3 ]O3,1575,"Complex perovskite trigonal
P-3m1",27.7,109900,4.6,6.3,802
Ba6Ta4ZrO 18 +2 wt% Bi 2O3-B2O3,1625,A6B5O18 type perovskite,27.8,41000,,5,812
Li 2ZnTi 3O8+2 wt% Bi 2O3,950,Cubic P4 332,27.8,36400,,,849
Ba5SrTa4ZrO 18+2 wt% Bi 2O3-B2 O3,1625,A6B5O18 type perovskite,27.8,18500,,37,812
Sm0.78 Y0.22 TiNbO6,1400,Orthorhombic Pbnm,27.9,2300,,11,506
MgNb 2O6,1450,"Columbite Orthorhombic
Pcan",27.9,91500,,,841
MgTa1.5 Nb 0.5 O6,1450,"Columbite Tetragonal
P4 2/mmm",27.9,33100,,-1,841
"0.8(Mg0.95 Co 0.05 )TiO 3-0.2(Ca0.6 La0.8/3 TiO 3+1
wt% ZnO",1250,Mixed phases,27.9,36000,8,14,850
Ba8Ta6(Ni 1-xMg x)O24 (x=0.25),,Hexagonal P6 3cm,27.9,81500,,32,709
Sr 1-xCa x(Ga1/2 Ta1/2 )O3,,Perovskite,27,54000,8,-73,851
BaTi 4O9-10 mol% BaO-ZnO-B2 O3 glass,925,Composite,30.5,20000,6.6,,852
Nd(Mg1/2 Ti 1/2 )O3,1650,Monoclinic perovskite P2 1/n,28,36900,10,-49,632
Ba1/3 Nd 2/3 Zn 1/3 Ti 2/3 O3,,,28,1500,5.03,-19,835
(Zn 0.9Mg0.1 )TiO 3+ 1 wt% V 2O5,950,Trigonal R-3,28,67200,,-8,853
Ba4LiNb 3-xTa xO12 (x=3),1450,Hexagonal perovskite P6 3 mc,28,103600,,25,854
0.47BaTe4O9-0.53TiTe3O8,560,Composite,28,12000,10,4,855
Ca(Zr xTi 1-x)O3 (x=0.8),1470,Perovskite Cubic Pm3m,28,3500,4.35,170,832
Ba(Tb 1/2 Ta1/2 )O3,1625,Perovskite,28,28200,,-38,856
Ca(Mg1/3 Nb 2/3 )O3,,"Complex perovskite
Orthorhombic",28,58000,,-48,548857
Sr(Zn 1/3 Ta2/3 )O3,1500,Perovskite Cubic Pm3m,28,21700,,-54,631
Ba(Zn 1/3 Ta2/3 )O3,1350,"Complex perovskite Trigonal
P-3m1 ",28,168000,,1,820
0.6Ca(Yb 1/2 Ta1/2 )O3-0.4 Ba(Yb 1/2Ta1/2 )O3,1600,Perovskite,28,48000,,2,676
Ca(Yb 1/2 Ta1/2 )O3+4 mol% CaTiO 3,1600,Perovskite,28,41000,,-2,676
Ba[Zr 0.0645 Ni 0.1625 Zn 0.816 Ta1..957]O3,1520,"Perovskite Trigonal
P-3m1",28,136770,,-3,858
Ba(Zn 1/3 Ta2/3 )O3+1 mol% Cr 2O3,1525,"Complex perovskite
Hexagonal P-3m1",28,125500,,-2,828
Ca(Ho 1/2 Ta1/2 )O3,1600,Perovskite Monoclinic P2 1/n,28,23700,,-8,676
Sr(Dy1/2 Ta1/2 )O3,1600,Perovskite,28,34200,,-73,782
Sr(Ho 1/2 Ta1/2 )O3,1600,Perovskite,28,38800,,-75,782
Sr(Y1/2 Ta1/2 )O3,1600,Perovskite Monoclinic P2 1/n,28,54300,,-77,782
Ca(Ca1/3 Nb 2/3 )O3,,Perovskite Monoclinic,28,17000,,-22,548
Zn(Nb 0.35 Ta0.65 ) 2O6,1300,Columbite Orthorhombic Pbcn,28,50000,,0,859
0.5Ca2AlNbO6 -0.5Ca3Nb 2O8,,Mixture phases,28,8900,6.86,36,785
MgTa2O6 +0.5 wt% CuO,1400,"Trirutile structure Tetragonal
P4 2/mmm",28,58000,,18,860
Zn 0.4 Co 0.6 TiO3,1200,Spinel+rutile,28,70000,,,861
Pr(Mg1/2 Ti 1/2 )O3,1650,Perovskite,28,27800,10,-17,632
Ba5Ta4 O15(AnB n-1O3n),1550,Trigonal P-3m1 perovskite,28,31600,5.55,12,295773
3CaO-2CoO-Ta2O5-TiO2,1400,Mixture,28,19500,4.8,-14,206
0.75(Al 1/2 Ta1/2 O2)-0.25(Ti 0.85 Sn 0.15 )O2,1450,Composite,28,68000,,0,862
(1-x)LaMg1/2 Ti 1/2 O3-xLa2/3 TiO3 (x=0.1),,Perovskite,28,56000,6.6,-66,863
"(1-x)Sr(Li 1/4 Nb 3/4 )O3-
xSr(Li 2/3 W3/5 )O3(x=0.283)",1450,Provskite monoclinic P2 1/c,28,23800,9.1,30,864
Ba8Li 2 Ta6O24,,Hexagonal P6 3mmc,28,103600,,-29,865
La5 AlTi 3O15,1600,Hexagonal perovskite,28.1,28600,3.4,-39,866
"0.09[0.5ZnNb 2O 6-0.5Zn3 Nb 2O 8]-0.91ZnTa 2O 6
+5wt% ZBS",900,Composite,28.1,32800,,-8,867
Ba(Zn 1/2 W1/2 )O3,1340,Perovskite cubic Fm3m,28.1,22700,8,,384
Al 2O3-TiO2-Ta2O5,1575,Composite,28.1,1000,,20,523
SrHfO3,1750,Cubic Pm3m,28.1,33500,9.3,-63,772
Ba(Ti 0.5 Mn 0.5 )O3+5 wt% Li 2CO3,1200,Perovskite Hexagonal,28.1,5300,,35,868
Li 2Cu 0.2 Mg0.8 Ti 3O8,950,Cubic P4 332,28.1,34300,,9,869
Ba[Ti 1-x(Zn 1/2 W1/2 ) x]O3 (x=1),1380,Cubic perovskite Fm3 - m,28.2,15200,,-16,608
Ba10Mg0.25 Ta7.9 O30,1600,Hexagonal P6 3mc,28.2,33500,,29,870
Sr(Dy0.5 Ta0.5 )O3+0.5 wt% Nb 2O5,1600,Complex perovskite tetragonal,28.2,34200,,-73,780
Ca(Ho 1/2 Ta1/2 )O3,1600,"Complex perovskite
Monoclinic P2 1/n",28.2,23700,,-8,676
La(Zn 1/2 Ti 1/2 )O3 (sol gel),,Perovskite,28.3,66500,,,871
La2 Ti 2SiO 9,1325,Monoclinic C2/m,28.3,29500,,23,872
Ba(Zn 1/3 Ta2/3 )O3+1 wt% V 2O3,1600,Perovskite Trigonal P-3m1,28.4,236000,,,873
Li 2Mg0.95 Ca0.05 Ti 3O8,1075,Ternary spinel cubic P4 332,28.4,40000,,14,779
"Ca[(Li 1/3 Nb 2/3 ) 0.75 Ti 0.25]O3-d + 12 wt% LMZBS
glass",920,Perovskite,28.4,11000,4.8,-3,714
Ca[(Li 1/3 Ta2/3 ) .8Ti 0.2 ]O3-d +3 wt% B2O3,1050,Perovskite,28.4,12900,9.9,-15,691
Sr 6Ta4ZrO 18+3wt% Bi 2O3-B2O3 glass,1625,,28.4,9100,,-39,812
ZnZrNb 2O8+3 wt% BaCu(B 2O5),950,Monoclinic,28.4,56700,,-53,874
Ba3MgNb 2-xSb xO9 (x=0.125),,Perovskite Trigonal P-3m1,28.5,101300,4.7,14,340
"0.8(Mg0.5 Zn 0.4 ) 0.95 Co 0.05 TiO3-
0.2Ca0.61 Nd 0.26 TiO3",1250,Mixed phases,28.6,80600,,4,875
TeO2 +10 wt% CaTiO 3,645,Composite,28.7,15600,,-3,393
0.6[0.7ZnNb 2O6-0.3Zn 3Nb 2O8]-0.4TiTe3O 8,670,Composite,28.7,5700,,3,876
(Mg0.95 Ni 0.05 )Ta2O6,1525,Tetragonal P4 2/mmm,28.7,88300,,45,877
Pb 1-3x/2 La x)(Mg1/2 W1/2 )O3 (x=0.56),1200,Perovskite Orthorhombic,28.7,18100,,-6,878
Li 2Mg0.96 Zn 0.04 Ti 3O8,1200,Cubic Spinal,28.7,151200,,-3,813
Sr(Tb 0.5 Ta0.5 )O3+0.5 wt%Nb 2O5,1600,Complex perovskite tetragonal,28.8,46200,,-70,780
Mg0.3 Co 0.7 Ta2O6,1500,Tetragonal P4 2/mmm,28.8,22900,,34,879
Li 2CoTi 3O8,1025,Cubic spinel P4 332,28.9,52600,,7,880
Ba8Ta6ZnO24,,Hexagonal P6 3cm,28.9,85000,,40,709
SmTaTi 0.6 Zr 0.4 O6,,,28.9,38320,,-12,609
0.7LaAlO 3-0.3SrTiO 3,1680,Composite,28.9,120000,9.9,-44,754
Zn 0.95 Ni 0.05 ZrNb 2O8,,,29,83600,,-49,830
Ca(Co 1/3 Nb 2/3 )O3,,"Complex perovskite
Orthorhombic",29,6200,,-65,548
BaO-TiO2-WO3 (N-35): ZnO-B2O3,1100,Composite,29,7000,5.8,,710783
CoTa2O6,1500,Trirutile Tetragonal P4 2/mmm,29,2300,,23,540
La(Mg1/2 Ti 1/2 )O3,1650,Perovskite Monoclinic P2 1/n,29,114000,,-81,847
Ba(Zn 1/2 Ta2/3 )O3+0.3 mol% Ta 2 O 5,1620,"Complex perovskite trigonal
P-3m1",29,152000,,,881
0.95 Ba(Zn 1/2 Ta2/3 )O3-0.05Sr(Ga1/2 Ta1/2 )O 3,1550,Perovskite,29,162000,,0,882883
Ba3(Zr 0.0645 Zn 0.816 Ni 0.1625 Ta1.957 )O9,1510,"Complex perovskite Trigonal
P-3m1",29,126860,,-2,884
Sr(Tb 1/2 Ta1/2 )O3,1600,Perovskite,29,34200,,-70,782
3CaO-2NiO-Ta2O5-TiO2,1500,Composite,29,18800,4.9,-33,206
2CaO-3CoO-Ta2O5-TiO2,1175,Composite,29,18500,4.9,-28,206
La10MgTi 9O34,,Perovskite slab series,29,13000,5.9,-22,863
BaTiTe3O9,650,,29,1700,7.6,-372,885
"(1-x)Ca(Li 1/4 Nb 3/4 )O3-xCa(Li 2/3 W 3/5 )O3
(x=0.333)",1150,Provskite monoclinic P2 1/c,29,15700,9.7,-35,864
(Sr 2/3 La1/3 )(Li 1/3 Nb 2/3 )O3,1300,Not available,29,6300,8.9,-76,746
CeO2+0.06CaTiO 3,1650,Cubic flurite Fm3m,29,25000,,0,469
La(Mg1-xZn x) 1/2 Ti 1/2 O3 (x=0.3),1475,Perovskite Cubic Pa3,29,74000,,-63,886
Sr 4-mLa mTi m-1 Ta4-mO12 (m=1),1560,"Cation deficient Hexagonal
perovskite",29,16050,,-43,887
Mg(Nb -.7Ta1.3 )O6,,Columbite,29,67800,,1,888
Ba8Ga0.8 Ta5.92 O24,1450,Hexagonal P6 3cm,29,29000,,11,865
Ba8CoTa6O24,,Hexagonal P6 3cm,29,69400,,,865
Ba8CuTa6O24,,Hexagonal P6 3cm,29,8600,,,865
0.5CeO 2-0.25MnO-0.25TiO 2:0.4 Sb 2O3,1200,Composite,29.1,7000,4.9221,-1,433
Ba(Zn 1/2 W1/2 )O3,1330,Perovskite cubic Fm3m,29.1,36000,6.8,-31,472
La(Mg1-xCo x) 1/2 TiO3 (x=1)+1 wt% ZnO,1375,Perovskite,29.1,80000,,-59,889
BaHfO3,1750,Cubic perovskite Pm3m,29.1,5400,8.85,111,772
Zn 0.95 Mg0.05ZrNb 2O8,,,29.1,81200,,,830
Ca2Mg3(Nb 1.75 Sb 0.25 )TiO 12,1250,Mixture phases,29.2,18800,,-22,765
Pr 2Ti 2SiO 9,1325,Monoclinic C2/m,29.2,33700,,20,872
0.9La(Mg1/3 Ti 1/3 )O3-0.1SrTiO 3,,Perovskite Pbnm,29.2,14500,7.33,,890
0.9Nd(Co 1/2Ti 1/2 )O3-0.1SrTiO 3,1440,Perovskite mixtures,29.3,80900,,0,891
Ba6Ta4 TiO18,1550,Not available,29.3,27500,,45,812
(1-x)La(Mg1/2 Ti 1/2 )O3-xLa2/3 TiO3 (x=0.3),,"Perovskite Orthorhombic
Pnma",29.3,6500,8.3,,807
Sm(Mg0.5 Ti 0.5 )O3+10 mol% Bi 2O3,1300,Composite,29.3,26300,8.84,-33,815
Mg0.7 Co 0.3 Ta2O6,1500,Tetragonal P4 2/mmm,29.3,45700,,40,879
SrYb 1/2 Nb 1/2 )O3 +0.2 wt% B 2O3,1350,"Complex perovskite
Orthorhombic",29.3,30600,,-75,745
"Ca[(Li 1/3 Nb 2/3 ) 0.95 Zr 0.15]O3+d+5wt% Li 2O-
B2O3-SiO 2-CaO-Al 2O3 glass",940,Perovskite,29.4,5400,,-25,892
Sr(Yb 1/2 Nb 1/2 )O3,1500,Perovskite Hexagonal,29.4,50000,8.1,-72,530
0.8(Al 1/2 Ta1/2 )O2-0.2TiO 2,1450,Tetragonal,29.4,75470,,0,893
Ca[(Li 1/3 Ta2/3 ) .85 Ti 0.15 ]O3-d +3 wt% B 2O3,1050,Perovskite,29.4,20700,10.47,-57,691
Ba6Ti 1-xSn xNb 4O18 (x=1),1530,Trigonal R-3m,29.5,28500,6.06,0,894
Sr(Gd 0.5 Ta0.5 )O3+0.5 wt%Nb 2O5,1600,Complex perovskite tetragonal,29.5,4000,,-66,780
BaZn 1.98 Cu 0.02 Ti 4O11,1190,Orthorhombic Pbcn,29.5,51400,,-34,895
"0.85(Mg0.7 Zn 0.3 ) 0.95 Co 0.05 TiO3-
0.15Ca0.8 Sm0.4/3 TiO3",,Composite,29.5,65000,9,1,896
ZnZrNb 2O8,,,29.5,61000,,-53,830
Pr xY1-xTiTaO6 (x=0.23),1600,,29.6,41000,,5,897
Zn 0.95 Co 0.05 ZrNb 2O8,,,29.6,60500,,,830
0.94CoNb 2O6-0.06TiO 2,1150,Composite,29.6,20300,,4,487
0.78ZnNb 2O6-0.22TiO 2,1200,Composite,29.6,27700,,22,487
Ca[Li 1/3 Nb 2/3]O3,1150,Perovskite,29.6,40000,,-21,678
Ca(In 1/2 Nb 1/2 )O3,1550,"Complex perovskite
Orthorhombic",29.6,37900,,-33,689
La(Mg1/2 Ti 1/2 )O3 +1 wt% CuO,1450,Perovskite P2 1/n,29.6,33800,,-68,898
Sr(Nd 1/2 Nb 1/2 )O3,1500,Perovskite,29.7,2500,8.1,-32,530
SmTaTi 0.5 Zr 0.5 O6,,,29.7,32173,,-21,609
Ba10Co 0.25 Ta7.9 O30,1600,Hexagonal P6 3mc,29.7,36700,,29,786
0.23BaWO4-0.77Ba5Nb 4O15,1100,Composite,29.7,44600,,28,430
(1-y)Li 2.02 Ti 0.92 Nb 0.06 O3 (y=0.4),1070,,29.8,10000,,24,651
Mg0.93 Co 0.07 Ta2O6,1500,Tetragonal P4 2/mmm,29.8,68200,,42,879
Ca[(Li 1/3 Nb 2/3 ) 0.9 Zr 0.1]O3-d,1150,Perovskite,29.8,36300,,-5,899
Ba[Ti 1-x(Ni 1/2 W1/2 ) x]O3 (x=0.4),1425,"Perovskite Hexagonal
P6 3/mmc",29.8,26700,,7,608
0.9La(Mg1/2 Ti 1/2 )O3-0.1CaTiO 3,1600,Perovskite P2 1/n,29.8,16700,6.9,-70,846
La(Co 1/2 Ti 1/2 )O3 +0.25 wt% CuO,1380,Orthorhombic Pnm21,29.8,64000,8,-56,900
NdNbO4,1150,Fergusonite,29.8,49000,,53,901
Zn 0.95 Mn 0.05ZrNb 2O8,,,29.8,59800,,-40,830
Ba3YNb 3O12,1450,,29.9,39500,,24,368
Ca[(Li 1/3 Nb 2/3 ) 1-xZr x]O3 x=0.05,1150,Perovskite orthorombic,29.9,46300,,-20,661
La(Mg1-xZn x) 1/2 Ti 1/2 O3+1 wt% B2 O3,1475,Perovskite Cubic Pa3,30,74000,,-63,902
7Bi 2O3-MoO3,820,Composite,30,1900,,-20,439
Ca(Dy1/2 Ta1/2 )O3,1600,"Complex perovskite
Monoclinic P2 1/n",30,26500,,-6,676
ZnZrNb 2O8,950,Monoclinic P2/c,30,61000,,-52,903
Ba(Yb 1/2 Nb 1/2 )O3,1700,"Complex perovskite
Orthorhombic",30,16500,8.7,118,530
"Nb 2O5-Zn 0.95Mg0.05 TiO3+ 0.25TiO 2+ 5wt%
Bi 2O3",960,Composite,30,12000,,-12,904
Ba4LiNb 3-xTa xO12 (x=2),1400,Hexagonal perovskite,30,37500,,34,854
Sr(Al 1/2 Nb 1/2 )O3 +0.2 wt% B 2O3,1350,Complex perovskite,30,22500,,-2,745
La4Ba2 Ti 5O18 +B2O3,,Hexagonal R,30,20000,,55,905
"Ba(Zn,Ta)O 3-Ba(Zn,Nb)O 3",,"Complex perovskite trigonal
P-3m1",30,164000,12,0,820
Ba(Ca1/3 Ta2/3 )O3,,Perovskite Hexagonal,30,27400,7,145,631
BaNb 2O6,1300,Orthorhombic C222 1,30,43000,,-45,906
Pb 0.5 Ca0.5 (Al 1/2 Nb 1/2 )O3,,Perovskite,30,1500,5.1,-23,907
CaZrO 3,,"Perovskite Pcmn
Orthorhombic",30,26400,11,-27,908909
SrZrO3,,"Perovskite Orthorhombic
Pcmn",30,13600,11,-67,908909
La(Co 1/2 Ti 1/2 )O3,1440,"Perovskite Orthorhombic
Pnm2 1",30,67000,10,-64,741
Ba8Li 2Nb 2Ta4O24,,Hexagonal P6 3mmc,30,37500,,,865
Ca[(Li 1/3 Nb 2/3 ) 0.9 Zr 0.1]O3-,1150,Perovskite,30,36300,,-5,910
"(1-x)Sr(Li 1/4 Nb 3/4 )O3-
xSr(Li 2/5 W3/5 )O3(x=0.385)",1450,Provskite monoclinic P2 1/c,30,21200,,-33,864
"(1-x)Ca(Li 1/4 Nb 3/4 )O3-
xCa(Li 2/5 W3/5 )O3(x=0.238)",1150,Perovskite,30,22700,,-33,864
ZnTiO 3+0.25TiO2+ 1 wt% B 2O3,875,Mixture,30,56000,,10,911
Sm0.8 Y0.2 TiNbO6,1400,Orthorhombic Pbnm,30,11000,,17,506
Ba5Ta4 O15,1550,Hexagonal perovskite,30,31600,,12,295
"Bi 2ZnNb 2O9+ZnNb 2O6+ 3 wt% PbO-Bi 2O 3-
B2O3-ZnO-TiO2 glass",900,Composite,30,3500,6,,912
Ba2Ti 9O20+9 wt% B 2O3,1050,Monoclinic P2 1/m,30,13700,,6,913
Ba(Zn 1/3 Ta2/3 )O3 + 1 mol% Mn,1550,Perovskite Trigonal P-3m1,30,145000,,0,635
Ba3[Zr 0.09 Ni 0.125 Zn 0.845 Ta1..94]O3,1520,"Perovskite Trigonal
P-3m1",30,138710,,-1,858
Ba(Zr 0.05 Zn 0.32 Ta0.63 )O3,1500,"Complex perovskite trigonal
P-3m1",30,148000,,8,914
0.15TiTe3O8-0.85TeO 2,700,Composite,30,22000,5,0,526
BaO-CeO2-TiO2+1.5 wt% CuO,1050,Composite,30,32000,,-11,329
"Ca1-xNd 2x/3 )TiO 3 +3ZnO-2B2O3 glass (20-40
mol%)",880,Perovskite Tetragonal,31,2850,,40,915
3CaO-2MgO-Ta2O5-TiO2,1550,Composite,30,185000,4.6,-24,206
La(Zn 1/2 Ti 1/2 )O3 sol-gel,1350,Perovskite Orthorhombic,30,60000,,-71,916
Ca(Yb 1/2 Nb 1/2 )O3,1550,"Complex perovskite
Orhorhombic",30,32500,,-25,689
Sr(Eu 1/2 Ta1/2 )O3,1600,Complex perovskite,30,45500,,-43,782
Sr(Gd 1/2 Ta1/2 )O3,1600,Complex perovskite,30,4000,,-66,782
Ca(Dy1/2 Ta1/2 )O3,1600,Complex perovskite,30,26500,,-6,676
BaZn 2Ti 4O11,1200,Orthorhombic Pbcn,30,68000,,-30,917
Ba5SrTa4ZrO 18 +2 wt% Bi 2O3-B2O3 glass,1525,Trigonal R-3m,30,18500,,37,812
BaZn 1.95 Ti 4O10.95,1200,Orthorhombic Pbcn,30,110000,,,917
La(Co 1/2 Ti 1/2 )O3+0.25 wt% B 2O3,1350,Perovskite,30,64600,8,-48,918
"(1-x)Sr(Li 1/4 Nb 3/4 )O3-xSr(Li 2/5 W3/5 )O3
(x=0.385)",1450,Perovskite,30,21200,9.2,-33,864
(Ca2/3 La1/3 )(Li 1/3 Nb 2/3 )O3,1250,Monoclinic P2 1/c,30,26500,8.7,-26,746
(1-x)CaTiO 3-xSm(Mg1/2 Ti 1/2 )O3 (x=0.8),,"Orthorhombic Pnm1
Perovskite",30,13000,,-20,919
BaZn 2-xTi 4O11-x (x=0-0.1),1250,Orthorhombic Pbcn,30,83000,,-30,917
Ba10Co 0.25 Ta7.9 O30,1550,P6 3mc,30,36700,3.78,29,870
Sr(Eu 0.5 Ta0.5 )O3+0.5 wt% Nb 2O5,1600,Complex perovskite tetragonal,30,45500,,-63,780
Ba6Ta4ZrO 18 +2 wt% Bi 2O3-B2O3 glass,1625,,30.1,41000,,5,812
La2O3-WO3-TiO2,1350,Multiphase,30.1,9225,5.8,-17,356
Nd 2Ti 2SiO 9,1300,Monoclinic C2/m,30.1,19600,,10,872
TeO2 +15 wt% CaTiO 3,,composite,30.1,21400,,29,393
MgTa2O6 (Sol-gel),1200,"Columbite
P4 2/mmm",30.1,57300,,29,920
Ca[(Li 1/3 Nb 2/3 ) 1-xZr x]O3 x=0.1,1150,Perovskite orthorhombic,30.1,36000,,-5,661
0.8Sm(Mg0.5 Ti 0.5)O3-0.2Ca0.8 Sr 0.2TiO3,1550,Perovskite,30.1,115000,,9,921
LiBiW2O8 +30 mol% TiO2,700,Composite,30.2,13000,,-9,806
La(Co 1/2 Ti 1/2 )O3 +0.75 wt% ZnO,1320,Perovskite,30.2,73000,8,-35,922
"MWF-38+ 10 wt% Li 2O-B2O3-SiO 2-
(56.92:37.59:5.49)",875,Composite,30.2,9500,,3,454
BaLi 2 Ti 6O14+ 0.5 wt% BaCu(B 3O5),920,Orthorhombic Cmca,30.2,28400,,-18,923
MgTa2O6,1550,Tetragonal P4 2/mmm,30.3,59600,,30,540
ZnTa2O6,1400,Orthorhombic Pbcn,30.3,87580,,9.5,924
Eu(Zr 1/3 Ti 2/3 )O6,1600,"Aeschyenite orthorhombic
Pnma",30.4,11000,4.5,-4,925
Nd(Zn 1/2 Ti 1/2 )O3 +1.5 wt% CuO,1240,"Complex perovskite
Monoclinic",30.4,14000,8,-44,926
(AgBi) 1/2 MoO4,690,Tetragonal I4 1/a,30.4,12600,8.7,57,615
Mg0.99 Co 0.01 Ta2O6,1500,Tetragonal P4 2/mmm,30.4,72500,,44,879
Eu(Zr 1/3 Ti 1/3 )O6,1600,"Aeschyenite orthorhombic
Pnma",30.4,11000,,-4,925
Ba1-xLa2x/3 ZrO 3 x=0.1,1430,Cubic Pm3m,30.4,9000,4.7,165,927
Ca[(Li 1/3 Nb 2/3 ) 0.8 Ti 0.2]O3-d +5 wt% LBS glass,950,"Complex perovskite
Orthorhombic",30.5,14700,4.6,-18,714
Ba(Y1/2 Ta1/2 )O3,,Complex perovskite,30.5,38500,9.4,135,928
Sr(Al 1/2 Nb 1/2 )O3,1600,Complex perovskite,30.5,10800,,-27,745
"0.09[0.5ZnNb 2O 6-0.5Zn3 Nb 2O 8]-0.91ZnTa 2O 6 +3
wt%BBS",950,Composite,30.5,32600,,-11,867
Ba8ZnTa6O24,1400,Hexagonal perovskite,30.5,62000,8.9,36,740
Sr(Sm0.5 Ta0.5 )O3+0.5 wt% Nb 2O5,1600,Complex perovskite tetragonal,30.5,45200,,-61,780
Ca(Li 1/3 Nb 2/3 )O3-d +4 wt% B 2O3,1000,Perovskite orthorhombic,30.6,31000,,-18,929
MgTa2 O6,1550,Tetragonal P42/mmm,30.6,58200,,29,841
Mg0.97 Co 0.03 Ta2O6,1500,Tetragonal P4 2/mmm,30.6,89000,,43,879
Sr(Ho 1/2 Nb 1/2 )O3 +0.2 wt% B 2O3,1350,Perovskite Tetragonal,30.6,16650,,-66,745
Sr(Y1/2 Nb 1/2 )O3 +0.2 wt% B 2O3,1350,"Complex perovskite
Orthorhombic",30.7,42500,,-67,745
Mg0.95 Co 0.05 Ta2O6,1500,Tetragonal P4 2/mmm,30.7,106200,,43,879
Sr(Yb 1/2 Nb 1/2 )O3+0.5 wt% CeO 2,1600,"Complex perovskite
Orthorhombic Pnma",30.7,26600,,-73,745
Nd(Zn 1/2 Ti 1/2 )O3 +1 wt% CuO,1270,"Complex perovskite
Monoclinic",30.7,158000,8,-45,926
Ca(Fe1/2 Ta1/2 )O3,,Complex perovskite,30.7,3000,5.38,,930
Mg0.5 Zn 0.5 TiNb 2O8,1120,Not available,30.7,66900,,-4,931
Ca[(Li 1/3 Nb 2/3 ) 0.8 Ti 0.2]O3-d + 5 wt% LMZBS,975,"Complex Perovskite
Orthorhombic",30.7,22600,,-18,714
Sr 6Ta4ZrO 18+3 wt% Bi 2O3-B2O3,1625,A6B5O18 type perovskite,30.8,5600,,-19,812
Nd(Zn 1/2 Ti 1/2 )O3 +0.75 wt% CuO,1300,"Complex perovskite
Monoclinic",30.8,147500,8,-45,926
Zn(Ti 1-xSn x)Nb 2O8,,Orthorhombic Pbcn,30.9,43500,,-54,932
0.8Li 2ZnTi 3O8-0.2TiO 2,1100,Ternary spinel cubic P4 332,30.9,56100,,29,792
0.1BaTiO 3-0.9La(Mg1/2 Ti 1/2 )O3,,Perovskite Pbnm,30.9,16330,8.29,-72,847
Li 0.774 Zr 0.057 NbO3,1150,Orthorhombic Pnma,30.9,3550,,-16,933
Ba3ZnNb 2-xSb xO9 (x=0.75),,Perovskite Cubic Pm3m,30.9,23700,5,0,340
Ba3ZnNb 2-xSb xO9 (x=0.5),,Perovskite Cubic Pm3m,30.9,35620,5.3,-11,340
Ba1-xCa x(Nd 1/2 Nb 1/2 )O3,,Perovskite Cubic Fm3m,36,15000,,,928
Ba1-xCa x(Y1/2 Ta1/2 )O3,,Perovskite,26,,,,928
(1-x)LaMg1/2 Ti 1/2 -xLa2/3 TiO3 (x=0.2),,Perovskite,31,43000,6.3,-54,863
2CaO-3NiO-Nb 2O5-TiO2,1275,Composite,31,7500,4.3,-49,206
"(1-x)Sr(Li 1/4 Nb 3/4 )O3-
xSr(Li 2/3 W3/5 )O3(x=0.333)",1450,Perovskite monoclinic P2 1/c,31,27400,8.7,-23,864
(Sr 0.15 Ba0.85 )(Yb 0.5 Ta0.5 )O3,1600,Complex perovskite,31,32100,,0,780
"(1-x)Ca(Li 1/4 Nb 3/4 )O3-xCa(Li 2/3 W 3/5 )O3
(x=0.238)",1150,Provskite monoclinic P2 1/c,31,22700,10.3,-33,864
"(1-x)Ba(Li 1/4 Nb 3/4 )O3-xBa(Li 2/3 W3/5 )O3
(x=0.333)",1470,Perovskite Cubic P-3m1,31,19000,7.8,18,934
Sm(Zn 1/2 Ti 1/2 )O3,1310,Perovskite Orthorhombic Pnm,31,37000,8,-19,935
Ba3Zn 7Ti 12O34,1150,,31,4300,,-25,936
"BaO-TiO2-WO3 (N-35):5 wt% Al 2O3-SiO 2-
B2O3",1100,Composite,31,5400,5.7,,710783
"Ba(Mg1/3 Nb 2/3 )O3+2 mol% B 2O3 +10 mol%
CuO",875,Perovskite composite,31,21500,,21,937
0.5Ba(Mg1/2 W1/2 )O3-0.5BaTiO 3,,Perovskite composite,31,8200,,125,334
Ba8Zn(Nb 6-xSb x)O24 (x=0.9),1425,,31,11550,,21,447
Bi 2MoO6,750,Monoclinic P2 1/n,31,16700,6.4,-114,439
(Zr 0.8 Sn 0.2 )TiO 4+ MnO 2,1350,Orthorhombic Pbcn,31,93000,9.3,,938
3Bi 2O3-2MoO3,820,,31,1000,,-41,439
Mg4La2 Ti 5O17,1350,,31,15000,,4,939
BaO-4.3TiO 2-0.5ZnO+ 7 wt% BCB,900,Composite,31,18200,,4,940
(Zn 0.5 Co 0.5 )TiO 3,1150,Perovskite,31,60000,,75,634
0.75(Al 1/2 Ta1/2 )O2-0.25(Ti 1-x Sn x)O2,1450,Composite,28.5,62650,,2,862
"0.95Ba(Zn 1/2 Ta2/3 )O3-0.05[Sr 0. 25 Ba0.75 ]
(Ga1/2 Ta1/2 )O3",1500,Perovskite,31,210000,,,883
Ba3Zn 7Ti 12O34,1150,Orthorhombic,31,4300,10,-25,936
Ba0.85 Sr 0.15 (Y1/2 Ta1/2 )O3,1600,Complex perovskite,31,32000,,0,782
Sr(La1/2 Ta1/2 )O3,1600,Complex perovskite,31,4500,,-42,782
Sr(Sm1/2 Ta1/2 )O3,1600,Complex perovskite,31,45200,,-61,782
Sr(Al 1/2 Nb 1/2 )O3,1600,Complex perovskite,31,10800,,-27,745941
Ca(Y1/2 Nb 1/2 )O3,1550,Perovskite Orhorhombic,31,35000,,-13,689
Sr(Yb 1/2 Nb 1/2 )O3,1600,Complex perovskite,31,26600,,-73,745
Ca(Li 1/3 Nb 2/3 )O3- +4 wt% B 2O3,1000,Complex perovskite,31,31000,,-18,929
0.4CaTiO 3-0.6Sm(Mg0.5 Ti 0.5 )O3,1550,Perovskite,31,12000,5.3,-28,786
2CaO-3MgO-Nb 2O5-TiO2,1325,Composite,31,33000,4.6,-10,206
Ca4MgTa2TiO12,1625,Perovskite,31,43000,4.7,-62,206
Ba(Li 1/4 Nb 3/4 )O3-Ba(Li 2/3 W3/5 )O3,1470,Perovskite Cubic,31,19000,7.8,18,934
Ca4NiTa2 TiO12,1625,"Perovskite Orthorhombic
Pnma",31,40000,4.7,-26,206
Ba(Ni1/3 Nb 2/3 )O3,1400,"Complex perovskite Cubic
Pm3m",31,48000,,-18,942
Ba(Mg1/3 Nb 2/3 )O3,1350,"Complex perovskite P-3m1
Hexagonal",31,46000,,18,943
Ba4SrTa4O15 (AnB n-1O3n),1575,Trigonal P3m1 perovskite,31.1,9500,5.2,8,773
Pr 0.16 Gd .84 TiNbO6,1400,Orthorhombic,31.1,3180,,-8,506
SrEr 1/2 Nb 1/2 )O3 +0.2 wt% B 2O3,1350,"Complex perovskite
Orthorhombic",31.1,38400,,-71,745
SmTaTi 0.7 Zr 0.3 O6,,,31.1,37481,,-2,609
Ca[(Li 1/3 Nb 2/3 ) 1-xZr x]O3 x=0.3,1150,Perovskite orthorombic,31.1,27100,,-15,661
TeO2 +12.5 wt% CaTiO 3,,Composite,31.2,14800,,18,393
ZnTa2O6+0.25 wt% CaF 2,1225,Orthorhombic Pbcn,31.3,73600,6.8,-7,944
0.5Ba(Mg1/2 W1/2 )O3- -0.5BaTiO 3,1500,Perovskite hexagonal,31.2,8200,,125,334
Sr(La0.5 Ta0.5 )O3+0.5 wt% Nb 2O5,1600,"Rhombohedral R3m complex
Perovskite",31.2,4500,,-42,780
Sr(Dy1/2 Nb 1/2 )O3 +0.2 wt% B 2O3,1350,"Complex perovskite
Tetragonal",31.2,30300,,-63,745
0.75(Al 1/2 Ta1/2 )O2-0.25TiO 2,1450,Composite,31.2,54600,,13,862
Nd(Zr 1/3 Ti 2/3 )O6,1600,"Aeschyenite orthorhombic
Pnma",31.4,15800,4.3,6,925
"(Zr 0.8 Sn 0.2 )TiO 4 +10 wt% BaO-B2O3-SiO 2-
Li 2O-CuO",1050,Orthorhombic Pbcn,31.4,32200,,-1,459
Nd(Zr 1/3 Ti 1/3 )O6,1600,"Aeschyenite orthorhombic
Pnma",31.4,15800,,6,925
Ca(Ho 1/2 Nb 1/2 )O3,1550,"Complex perovskite
Orthorhombic",31.4,32000,,3,689
Bi[Sb 1-x(Nb 0.992V 0.008 ) x]O4 (x=0.2),,Monoclinic I2/c,31.4,8000,,8,646
Ba[Ti 1-x(Zn 1/2 W1/2 ) x]O3 (x=1),1420,Cubic perovskite Fm3 - m,31.4,20900,,-1.3,608
0.9Ba(Zn 1/3 Ta2/3 )O3-0.1BaTi 4O9,1320,"Perovskite hexagonal
Composite",31.5,68500,6,4,945
Ba[(Mg1-xCo x) 1/3 Nb 2/3 ]O3 (x=0.05),,Perovskite Trigonal P-3m1,31.5,45000,,17,946
(Zr 1-xSn x)(Li 1/3 Nb 3/4 ) 0.4 Ti 0.6 O4 (x=0.3),1140,,31.5,58300,,-33,947
Sr(Nd 0.5 Ta0.5 )O3+0.5 wt% Nb 2O5,1600,Complex perovskite tetragonal,31.5,38500,,-55,780
(Li 0.5 Bi 0.5 )(W0.6 Mo 0.4 )O4,620,,31.5,8500,8.2,20,948
Nd(Zn 1/2 Ti 1/2 )O3,1330,Pervskite Monoclinic,31.6,170000,8.5,-42,949
Sr(Sm0.5 Ta0.5 )O3+0.5 wt% Nb 2O5 0.2 wt% TiO2,1600,Complex perovskite tetragonal,31.6,46400,,-55,780
SmTaTi 0.8 Zr 0.2 O6,,Cubic Fd3m,31.7,30654,,6,609
"(Zr 0.8 Sn 0.2 )TiO 4 +10 wt% BaO-B2O3-SiO 2-
Li 2O-CuO",1050,Composite,31.7,29700,,-2,950
Ba5NbTa3O15 (AnB n-1O3n),1500,Trigonal P3m1 perovskite,31.7,21500,,16,773
BaSr 4Ta4O15(AnB n-1O3n),1600,Trigonal P3m1 perovskite,31.7,2800,5.34,-60,773
90 wt% BaTi 4O9+10 wt% Li 2O-B 2O3-SiO 2,875,Composite,31.7,9000,,10,532
Ba[(Mg1-xCo x)] 1/3 Nb 2/3]O3 x=0.8,,Perovskite,31.7,76900,,3,951
BaLi 2 Ti 6O14,1025,Orthorhombic Cmca,31.7,23300,7.3,-15,923
Sr(Sm1/2 Nb 1/2 )O3,1500,"Complex perovskite
Monoclinic P2 1/n",31.8,41000,8.1,-45,530
Nd[(Co 0.02Zn 0.8 ) 1/2 Ti 1/2 ]O3,,Perovskite monoclinic,31.8,176000,9,-43,952
BaNb 2P 2O11,1150,Trigonal R3-c,31.8,24100,,45,243
(Zr 1-xSn x)(Li 1/4 Nb 3/4 ) 0.4 Ti 0.6 O4 (x=0.3),,,31.8,58300,,-33,953
ZnTiNb 2O8+2 wt% Li 2O-ZnO-B2 O3,875,Ixiolite,31.8,25000,,-62,954
"MBRT-90 +10 wt% Li 2O-B2 O3-SiO 2-CaO-
Al 2O3 (28:27:30:5:10)",875,Composite,31.9,2200,,20,454
Ba(Mg1/3 Nb 2/3 )O3,,"Complex perovskite Trigonal
P-3m1",32,55500,10,33,635
Sr(Pr 0.5 Ta0.5 )O3+0.5 wt% Nb 2O5,1600,Complex perovskite tetragonal,32,8400,,-50,780
Ba(Yb 1/2 Ta1/2 )O3 +0.5 wt% Nb 2O5,1575,Complex perovskite,32,35850,,112,767
"Ca[(Li 1/3 Nb 2/3 ) 0.95 Zr 0.15]O3+d + 15wt% ZnO-
B2O3-SiO 2 glass rit",940,Perovskite orthorhombic,32,66400,,-27,955
La6Mg0.913 Ti 4.04 O18,,Perovskite slab series,32,31000,6.1,-46,863
Ca5Nb 2Ti 0.4 Hf0.6 O12,1675,Perovskite orthorhombic Pnma,32,22000,4.5,-0.5,435
Ba(Mg1/3-xNb 2/3 )O3- (x=0.02),1450,"Complex perovskite Trigonal
P-3m1",32,96000,,30,956
Ba(Co 1/3 Nb 2/3 )O3,1400,"Complex perovskite Trigonal
P-3m1",32,78000,,-12,957958
Ba(Yb 1/2 Ta1/2 )O3,1625,Complex perovskite,32,35900,,112,856
Ca(Fe1/2 Ta1/2 )O3,,"Complex perovskite
Orthorhombic Pbnm",32,20000,,-61,548
Ca(Er 1/2 Nb 1/2 )O3,1550,Complex perovskite,32,31800,,-18,689
Ca(Dy1/2 Nb 1/2 )O3,1550,"Complex perovskite
Orthorhombic",32,32500,,5,689
Sr(Sm1/2 Ta1/2 )O3 +0.2 wt% TiO 2,1600,Complex perovskite,32,46400,,-46,782
Sr(Pr 1/2 Ta1/2 )O3,1600,Complex perovskite,32,8400,,-50,782
Sr(Nd 1/2 Ta1/2 )O3,1600,Complex perovskite,32,38500,,-55,782
Sr(Ho 1/2 Nb 1/2 )O3,1600,Complex Perovskite,32,20400,,-65,745
Sr(Y1/2 Nb 1/2 )O3,1600,Complex Perovskite,32,38800,,-66,745
Sr(Er 1/2 Nb 1/2 )O3,1575,Complex perovskite,32,36100,,-67,745
BaO-2CeO2-5TiO 2,1250,Composite,32,19100,,41,826
EuTiNbO6,1370,Orthorhombic Pbnm,32,17250,5.3,5,505
5CaO-2Nb 2O5,1500,Mixed phases,32,6500,6.48,-37,295
BaTi 4O9+10 wt% glass frit,875,Composite,32,9000,,10,959
0.1(Na0.5 La0.5 )TiO 3-0.9CeO 2,1400,Mixed phases,32,8200,,0,960
SrLi 2Ti 6O14 + 0.5 wt% BCB,900,Orthorhombic Cmca,32,12900,,-5,923
3CaO-2CoO-Nb 2O5-TiO2,1400,Composite,32,15000,4.3,-18,206
0.25Ca2AlNbO6 -0.75Ca3Nb 2O8,,Mixture phases,32,7500,6.34,64,785
ZnTa2O6/MgNb 2O6/ZnTa2O6 (6:1:6) Vf layered,,Composite,32,82800,,0,961
Ba(Cd 1/3 Ta2/3 )O3 +B2O3,1350,"Complex perovskite Cubic
Pm3m",32,50000,2,80,962
Ca5Nb 2Ti 0.4 Hf0.6 O12,1675,Perovskite orthorhombic Pnma,32,22000,4.458,0,435
BaO-TiO2-WO3 (N-35):5 wt% Al 2O3-SiO 2,1100,Composite,32,11000,5.6,,783
Ca[(Li 1/3 Nb 2/3 ) 0.8 Ti 0.2]O3-d + 3 wt% LBS,1025,"Complex perovskite
orthorhombic",32,20000,,-18,714
SnTe3O8,700,Cubic Ia3,32,13200,4,,48
La6Mg0.913 Ti 4.04 O18,,,32,31000,6.1,-46,863
Ba(Yb 1/2 Ta1/2 )O3,1625,Complex perovskite cubic,32,35800,,112,856
Ba(Sn 0.226 Zn 0.258 Nb 0.516 )O3,1500,Perovskite Cubic Pm3m,32,97000,,12,963
Ba(Zn 1/3 Nb 2/3 )O3+ 5 mol% B2O,900,Perovskite Cubic Pm3m,32,3500,,20,964
"Sr(Sm0.5 Ta0.5 )O3+0.5 wt% Nb 2O5 0.25 wt%
TiO2",1600,"Complex perovskite
Tetragonal",32.1,38600,,-46,780
(Ca2Mg2.75 Pb 0.25 )Nb 2(Ti 0.75 Zr 0.25 )O12,1275,,32.2,12250,,-35,721
Sr(Er 1/2 Nb 1/2 )O3+0.5 wt% CeO 2,1600,Perovskite Orthorhombic,32.2,36100,,-67,745
Sr(Y1/2 Nb 1/2 )O3+0.5 wt% CeO 2,1600,"Complex perovskite
Orthorhombic",32.2,38850,,-66,745
Ba5Nb 3TaO15,1435,Trigonal P-3m1 perovskite,32.2,4700,4.4,35,773
Sr(Ho 1/2Nb 1/2 )O3+0.5 wt% CeO 2,1600,"Complex perovskite
Tetragonal",32.3,20400,,-65,745
Sr(Tb 1/2 Nb 1/2 )O3 +0.2 wt% B 2O3,1350,"Complex perovskite
Tetragonal",32.3,33500,,-64,745
Ba6Nb 4ZrO 18,1625,"A6B5O18 type perovskite
Trigonal R-3m",32.4,52000,,25,812
(Zr 1-xSn x)(Li 1/4 Nb 3/4 ) 0.4 Ti 0.06 O4 (x=0.2),,Not available,32.4,50300,,-24,947
Bi 2W2O9,875,Orthorhombic Pbn21,32.5,7700,5.5,-63,965
(Sr 0.05 Ba0.95 )(Y0.5 Ta0.5 )O3,1600,Complex perovskite,32.5,47300,,0,780
"Ca[(Li 1/3 Nb 2/3 ) 0.8 Ti 0.2]O3-d+ 5wt% ZnB 2O4
glass",940,Perovskite orthorhombic,32.5,20600,,-26,966
"0.6Ba(Co 1/3 Nb 2/3 )O3-0.4Ba(Ni 1/3Nb 2/3 )O3 +0.5
wt% CuO",1270,Composite,32.5,82000,9,-21,967
"0.09[0.5ZnNb 2O 6-0.5Zn3 Nb 2O 8]-0.91ZnTa 2O 6 +3
wt%ZBS",950,Composite,32.5,32400,,-7,867
Ba6Ti 1-xSn xNb 4O18 (x=0.75),1510,Trigonal R-3m,32.6,25800,6.2,18,894
0.9MgTiO 3-0.1BaTiO 3,1325,Composite,32.7,31700,,-85,968
ZnTiNb 2O8+BaCu(B 2O5),950,Orthorhombic Pbcn,32.6,20100,5.1,-64,969
Nd[(Zn 0.925 Co 0.075 ) 0.5 Ti 0.5]O3,1390,Not available,32.6,185300,,31,970
ZnNb 2O6+1.5 wt% (CuO-V 2O5-Bi 2O3),870,Orthorhombic columbite Pbcn,32.7,67100,,-47,971
0.7TeO 2-SnTe3O8,650,Mixture phases,32.7,8800,,-33,55
(Bi 0.8 La0.2 ) 2Mo 2O9,,MonoclinicP21/n,32.7,13500,,138,972
(Zr 1-xSn x)(Li 1/4 Nb 3/4 ) 0.4 Ti 0.6 O4 (x=0.2),,,32.7,47900,,-4,953
"0.09[0.5ZnNb 2O 6-0.5Zn3 Nb 2O 8]-0.91ZnTa 2O 6 +1
wt%ZBS",1050,Composite,32.7,41000,,-22,867
Ca[(Li 1/3 Nb 2/3 ) 0.75 Ti 0.25]O3-d +5 wt% LBS glass,950,Perovskite orthorhombic,32.8,11500,4.5,-3,714
0.Ba(Zn 1/3 Nb 2/3 )O3-0.7ZnNb 2O6,1200,Composite,32.8,34100,,-10,973
Ba1-zSr z[Zn 1/3 (TapNb 1-p] - Sr 1-xCax(Ga1/2 Ta1/2 )]O3,,Perovskite,33,130000,7,5,974
Sr(Mg1/3 Nb 2/3 )O3:Mn,,Perovskite Trigonal P-3m1,33,23700,10.3,-14,635
BaTi 4O9 +5 wt% ZnO-B2O3 glass,900,"Orthorhombic+Zn(BO 2) 2
second phase Pmmn",33,27000,,7,975
3CaO-2CoO-Nb 2O5-TiO2,1400,Composite,33,15000,4.3,-18,206
Sr(Dy1/2 Nb 1/2 )O3,1575,Complex perovskite,33,32700,,-63,745
Ba[(Ni 0.6 Zn 0.4)1/3 Nb 2/3]O3 +1 mol% B 2O3,1300,Perovskite Cubic Pm3m,33,39700,,-4,976
Ba[Ti 1-x(Zn 1/2 W1/2 ) x]O3 (x=0.9),1380,Cubic perovskite Fm3 - m,33,19900,,0,608
Ba0.95 Sr 0.05 (Y1/2 Ta1/2 )O3,1600,Complex perovskite,33,47300,,0,782
Ba(Y1/2 Ta1/2 )O3,1625,Complex perovskite cubic,33,50200,,120,856
(1-x)LaMg1/2 Ti 1/2 O3-xLa2/3 TiO3 (x=0.3),,Perovskite,33,43000,6.3,-54,863
Bi 6Te2O15 (oxygen atm),800,Orthorhombic,33,41000,,-85,977
"Ca[Li 1/3 Nb 2/3] 0.75 Ti 0.25]O3-+5 wt% Li 2O-B 2O3-
SiO 2",950,Perovskite orthorhombic,33,11500,,-5,714
Ba(Cd 1/3 Ta2/3 )O3 + 2 wt% ZnO,1550,"Complex perovskite Cubic
Pm3m",33,37500,,80,978
La5 AlTi 3O15,1600,Not available,33,28600,,-39,866
Li 0.774 Zr 0.057 NbO3,1150,Perovskite orthorhombic,33,4460,,-28,979
Ba1/3 La2/3 Zn 1/3 Ti 2/3 O3,,Perovskite,33,19000,6.7,-11,835
0.5SrTiO 3-0.5LaAlO 3,1550,Psuedo cubic perovskite,33,54000,,,980
Sr(Dy1/2 Nb 1/2 )O3+0.5 wt% CeO 2,1575,Complex Perovskite,33,32700,,-63,745
Ba(Y1/2 Ta1/2 )O3 +0.5 wt% Nb 2O5,1575,Complex perovskite,33,50150,,120,767
Ba3Sr 2Ta4O15(AnB n-1O3n),1575,Hexagonal perovskite,33.2,4300,5.2,-15,773
Sr 5Nb 2Ta2O15(AnB n-1O3n),1575,Hexagonal perovskite,33.2,2500,5.65,-2,773
Ba3ZnNb 2-xSb xO9 (x=0.375),,Perovskite,33.2,44940,,-3,340
(1-x)La(Mg1/2 Ti 1/2 )O3-xLa2/3 TiO3 (x=0.37),,Orthorhombic Imma,33.2,8560,8.3,,807
La5CrTi 3O15,1625,"A5B4O15type cation deficient
perovskite Trigonal P3m",33.2,27500,4.88,-34,981
La4PrCrTi 3O15,1575,"A5B4O15type cation deficient
Perovskite Trigonal P3m",33.2,23700,4.7,-22,981
Ba5SrTa4 TiO18,1550,A6B5O18 type perovskite,33.2,33000,,65,812
Ba2Ti 3Nb 4O15+3 wt% ZBS,925,Tetragonal,33.2,13600,,6,982
Ba[(Y0.85Pr 0.15 ) 1/2 Ta1/2 ]O3 + 0.5 wt% Nb 2 O5,1575,Complex perovskite,33.2,51500,,0,767
Ba((Co 0.6-x/2 Zn 0.4-x/2 Mgx) 1/3 Nb 2/3 )O3 (x=0.3),"
1400",Complex perovskite,33.2,117200,,14,983
Pr(Zr 1/3 Ti 2/3 )O6,1600,"Aeschyenite orthorhombic
Pnma",33.3,16200,4.3,14,925
Ce(Zr 1/3 Ti 1/3 )O6,1600,"Aeschyenite orthorhombic
Pnma",33.4,15800,,14,925
Zr 0.8 Sn 0.2 TiO4+4 wt% WO 3,1400,Orthorhombic Pbcn,33.4,56000,,0,984
Bi 2O3,680,Tetragonal P-42 1c,33.5,18700,8.7,-235,26
Ba(Ho 1/2 Ta1/2 )O3 +0.5 wt% Nb 2O5,1575,Perovskite,33.5,24050,,130,767
La4NdCrTi 3O15,1600,,33.5,18000,4.7,-36,981
Ba(Ho /2Ta1/2 )O3,1625,"Complex perovskite
Tetragonal",33.5,24000,,130,856
Sr(Gd 1/2 Nb 1/2 )O3 +0.2 wt% B 2O3,1350,"Complex perovskite
Tetragonal",33.5,8350,,-60,745
Ba8Zn(Nb 6-xSb x)O24 (x=0.6),1425,Perovskite,33.6,11500,,30,447
SrLi 2Ti 6O14,1000,Orthorhombic Cmca,33.6,8700,6.8,-3,923
Zn 0.85 Co 0.15 Ta2O6,1325,Orthorhombic Pbcn,33.7,53300,,42,985
"BaTi 4O9+10 wt% BaO-Li 2O-B 2O3-SiO 2-ZnO
glass",925,Composite,33.7,14500,,,986
Ba1+x[(Co 0.7Zn 0.3 ) 1/3 Nb 2/3]O3 (x=-0.01),1450,Perovskite Trigonal P-3m1,33.7,70900,,-4,987
Ba[(Co 0.6-x/2 Zn 0.4-x/2 Mgx) 1/3 Nb 2/3 ]O3 x=0.3,,Perovskite Trigonal P-3m1,33.7,93800,,10,988
Ba2Sr 3Ta4O15(AnB n-1O3n),1600,Trigonal P-3m1 perovskite,33.7,2400,5,-25,773
(Sr 0.1 Ba0.9 )(Ti 0.1 Zn 0.3 Ta0.6 )O3,,,33.7,36000,7,23,914
ZnTa2O6,1400,Orthorhombic Pbcn,33.7,79310,8.5,9,989
Sr(Tb 1/2 Nb 1/2 )O3+0.5 wt% CeO 2,1575,"Complex perovskite
Tetragonal",33.7,36300,,-61,745
Zn 0.87 Co 0.13 Ta2O6,1325,Orthorhombic Pbcn,33.8,66300,,43,985
93 wt% BaTi 4O9 +10 wt% Li 2O-B2O3-SiO 2,950,Composite,33.8,12700,,25,532
(Sr 1-xBa x)(Y1/2Nb 1/2 )O3 (x=0.65),1600,Complex perovskite,33.8,45600,,0,745
Ba4ZnTi 11O27 +4 wt% BaCu)B 2O 5),1200,Monoclinic C2/m,33.8,12200,6.18,7,990
Sr 6Nb 4ZrO 18+2 wt% Bi 2O3-B2O3,1625,A6B5O18 type perovskite,33.9,21000,,-8,812
(Bi 0.9 Nd 0.1 ) 2Mo 2O9,,Monoclinic P2 1/n,33.9,15200,,8,972
Ba1-xLa2x/3 (Co 0.7 Zn 0.3 ) 1/3 Nb 2/3 O3 (x=0.01),1425,Complex perovskite,34,63000,,5,991
Ba4LiNb 3-xTa xO12 (x=1),1350,Hexagonal perovskite P6 3 mc,34,56000,,43,854
Ba(Dy1/2 Ta1/2 )O3 +0.5 wt% Nb 2O5,1575,Complex perovskite,34,20650,,-48,767
Sr 4-mLa mTi m-1 Ta4-mO12 (m=2),1580,Not available,34,35000,,-15,887
Ba8Li 2Nb 2Ta4O24,,Hexagonal P6 3mmc,34,56000,,,865
Bi(Sb 1-xTa x)O4 (x=0.6),960,Orthorhombic Pc2 1n,34,30000,,-16,522
ZnTiNb 2O8,1250,Orthorhombic Pbcn,34,42500,,-52,571
0.2TiTe3O8-0.8TeO 2,670,Composite,34,22000,,24,526
BaO-TiO2-WO3 (N-35): B 2O3,1200,,34,70500,8.5,,710783
La(Zn 1/2 Ti 1/2 )O3,1550,Perovskite,34,59000,10,-52,992993
Ba10Ta8-0.8xTi xO30 (x=0.6),1400,"AnB n-1O3n hexagonal
Perovskite P6 3/mmc",34,30820,,57,836
Ca5Ta2 Ti 0.6 Hf0.4 O12,1675,"Complex perovskite perovskite
Orthorhombic Pnma",34,26000,4.4,0,435
Ca5Nb 2Ti 0.2 Zr 0.8 O12,1670,"Complex perovskite
Orthorhombic Pnma",34,24000,4.4,0,598
"0.25Ba(Zn 1/3 Nb 2/3 )O3—0.75Ba(Mg1/3 Nb 2/3 )O3
+B2O3-LiF",1350,Perovskite Trigonal P-3m1,34,76700,7.6,-4,994
La5Mg0.5 Ti 3.5 O15,,Trigonal P-3m1,34,31000,6,-16,863870
La4SmCrTi 3O15,1575,,34,15900,4.89,-38,981
0.5CaTiO 3-0.5Sm(Mg0.5 Ti 0.5 )O3,1550,Perovskite,34,10400,4.91,-24,786
"(1-x)(Mg0.95 Zn 0.05 )TiO 3-xCa0.6 La0.8/3 TiO3
(x=0.3)",1320,,34,61000,,66,411
"Ca[(Li 1/3 Nb 2/3 ) 0.84 Ti 0.16]O3- +2 wt% LiF+3 wt%
B2O3",900,Perovskite,34,17400,,-5,678
Ba(Dy1/2 Ta1/2 )O3,1625,"Complex perovskite
Tetragonal",34,20600,,-48,856
Sr(Gd 1/2 Nb 1/2 )O3,1575,Perovskite,34,8800,,-56,745
0.99Ba(Co 1/3 Nb 2/3 )O3-0.01Ba(Y1/2Nb 1/2 )O 3,1380,Perovskite,34,38690,,,995
0.95Ba(Yb 1/2 Nb 1/2 )O3-0.05Ca(Y 1/2Nb 1/2 )O 3,1600,Perovskite,34,47500,,1,689
Sr(Tb 1/2 Nb 1/2 )O3,1575,Perovskite,34,36300,,-61,745
Ca5Nb 2Ti 0.2 Zr 0.8 O12,1670,"Perovskite Pnma
Orthorhombic",34,24000,4.4,0,598
Ca5Ta2 Ti 0.6 Hf0.4 O12,1675,"Perovskite Pnma
orthorhombic",34,26000,4.4,0,435
"xBa(Zn 1/3 Nb 2/3 )O3-(1-x)Ba(Mg1/3 Nb 2/3 )O 3
(x=0.25)",1500,"Perovskite hexagonal
P-3m1",34,76700,,-4,994
Ba[(Ni 0.6 Zn 0.4)1/3 Nb 2/3]O3+0.5 mol% B 2O 3,1340,"Perovskite hexagonal
P-3m1",34,42100,,-8,976
LiNb 3O8,1075,Monoclinic P2 1/a,34,58000,,-96,711
Zr 0.034 Hf0.966 TiO4,,Orthorhombic Pbcn,34.1,34000,9.9,,996
"0.09[0.5ZnNb 2O 6-0.5Zn3 Nb 2O 8]-0.91ZnTa 2O 6 +1
wt% ZBS",1000,Composite,34.1,37100,,-3,867
ZnTi(Nb 1-xTa x) 2 O8 (x=0.05),1140,Orthorhombic Pbcn,34.1,40000,,-66,997
Ca[(Li 1/3 Nb 2/3 ) 0.8 Ti 0.2]O3-d + 15 wt% LMZBS,900,Composite,34.1,11500,,-21,714
Ba2SrYNb 3O12,1450,Perovskite Trigonal R-3,34.1,31900,,74,368
Ba8Ta4 Ti 3O24,,,34.2,23050,,76,836
Ba5Nb 2Ta2O15,1475,Perovskite,34.2,10500,,22,998
0.7BaTi 4O9-0.3BaZn 2Ti 4O11,1240,Composite,34.2,60600,,-2,999
Ca[(Li 1/3 Nb 2/3 ) 0.8 Ti0. 2]O3-d + 1 wt% LBS,1100,Perovskite orthorhombic,34.2,22900,,-10,714
Ca[(Li 1/3 Nb 2/3 ) 0.8 Ti 0.2]O3-d + 3 wt% LMZBS,1025,"Complex Perovskite
Orthorhombic",34.2,24500,,-5,714
Ba(Sm1/2 Ta1/2 )O3,1500,Perovskite,34.3,27000,7.7,5,530
Ba[Ni 0.6 Zn 0.4] 0.33 Nb 0.67]O3 +0.5 mol% B 2O 3,1350,"Perovskite hexagonal
P-3m1",34.3,42100,,-3,976
0.5ZnNb 2O6-0.5TiO 2,1250,Composite,34.3,42500,,-52,1000
ZnTiNb 2O8,1250,Orthorhombic Pbcn,34.3,42500,,-52,1001
Zn 0.89 Co 0.11 Ta2O6,1325,Tri rutile Tetragonal,34.3,72000,,44,985
"Ca[(Li 1/3 Nb 2/3 ) 0.84 Ti 0.16]O3- +2 wt% LiF+3 wt%
ZnO-B2O3-SiO 2",900,"Complex Perovskite
Orthorhombic",34.3,17400,,-5,1002
Ba3Sr 2Ta4O15,1575,,34.3,4000,,-15,998
Sr(Gd 1/2 Nb 1/2 )O3+0.5 wt% CeO 2,1575,"Complex perovskite
Tetragonal",34.3,8800,,-56,745
Sr(Eu 1/2 Nb 1/2 )O3 +0.2 wt% B 2O3,1350,"Complex perovskite
Tetragonal",34.3,37600,,-54,745
Ca(Zn 0.333 Nb 0.662V 0.005 )O3,1200,,34.3,16400,,-17,1003
0.5La2/3 TiO3-0.5LaAlO 3,1425,Perovskite Orthorhomic,34.4,45000,6.7,-23,1004
(NaBi) 1/2 MoO4,690,Tetragonal I4 1/a,34.4,12300,7.5,43,615
(Zr 1-xSn x)(Li 1/4 Nb 3/4 ) 0.4 Ti 0.06 O4 (x=0.5),,,34.4,44500,,-14,953
Bi 2Te2 W3O16,,Monoclinic C2/c,34.5,3200,,-92,805
Ba3Co 0.7 Zn 0.3 Nb 2O9++0.4 wt% CeO 2,1450,"Perovskite Trigonal
P-3m1",34.5,84000,4,0,1005
0.7Ba(Co 1/3 Nb 2/3 )O3-0.3Ba(Zn 1/3Nb 2/3 )O3,1400,"Complex perovskite trigonal
P-3m1",34.5,97000,6.5,0,"1005,1006"
0.5LaAlO3-0.5SrTiO 3 +0.25 wt% B 2O3,1430,Perovskite Psuedocubic,34.5,43200,7,-11,1007
Ba3Co .7Zn.3Nb 2O9 +V 2O5,1450,"Perovskite Trigonal
P-3m1",34.5,85000,4,0,1005
La4SmCrTi 3O15,1650,Hexagonal P3m,34.5,17300,4.7,-38,981
MgO-0.4Nb 2O5-1.5TiO 2,,Composite,34.5,81300,,-2,888
Ba4LiNb 3O12+4 wt% BCB,950,Hexagonal P6 3mc,34.5,29600,,12,1008
0.5CeO 2-0.5BaTi 4O9,1260,"Cubic flurite Fm3m 0.5
Orthorhombic Pnmm",34.5,20050,4.2,2,584
NdTiSb xTa1-xO6 (x=0.2),1480,,34.6,14500,4.2,41,1009
ZnTa2O6 + 0.5 wt% CuO,1230,Orthorhombic Pbcn,34.6,65500,,5,1010
DyTiTaO 6,1500,Aeschneite orthorhombic,34.6,40100,,7,523
BaTi 4O9 +3 wt% MCAS glass,1200,Orthorhombic Pnmm,34.6,42050,7,14,1011
La4PrCrTi 3O15,1575,Trigonal P3m,34.6,23700,4.8,-22,981
0.09(0.5ZnNb 2O6-0.5Zn 3Nb 2O8)-0.91ZnTa 2O6,1350,Orthorhombic mixtures,34.7,41950,,0,484
Bi[Sb 1-x(Nb 0.992V 0.008 ) x]O4 (x=0.4),,Monoclinic I2/c,34.7,16000,,16,646
Sr(Eu 1/2 Nb 1/2 )O3+0.5 wt% CeO 2,1575,"Complex perovskite
Tetragonal",34.7,44000,,-52,745
BaSr 2YNb 3O12,1450,Perovskite Trigonal R-3,34.7,26200,,-8,368
La5CrTi 3O15,1650,Trigonal P3m,34.8,34000,4.8,-35,981
Sr 6Ta4 TiO18+3 wt% Bi 2O3-B2O3 glass,1625,,34.8,5600,,-19,812
BiNbO4+0.03 wt% CuV 2O6,1050,Monoclinic P-1,34.9,9870,,-3,1012
Ba5SrTa4 TiO18,1550,,34.9,33000,,65,812
Sr 3YNb 3O12,1450,,34.9,15300,,46,368
"0.09[0.5ZnNb 2O 6-0.5Zn3 Nb 2O 8]-0.91ZnTa 2O 6
+0.5 wt%ZBS",1250,Composite,34.9,53900,,-2,867
Bi 2O3-2.2MoO 3,620,Mixture,35,12000,,-13,439
Ca[(Li 1/3 Ta2/3 ) .7Ti 0.3 ]O3-d +3 wt% B 2O3,1050,Perovskite orthorhombic,35,22800,9.45,-4,691
Ca[(Li 1/3 Nb 2/3 ) .9Ti 0.1]O3-+0.7 wt% B 2O3,1000,Perovskite orthorhombic,35,22100,,-5,691
Ca[(Li 1/3 Nb 2/3 ) 1-xTi x] O3- (x=0.1),1150,Perovskite orthorhombic,35,27200,,-2,678
0.5TeO 2-0.5SnTe3O8,650,Mixture phases,35,8500,,176,55
BaTi 4O9-0.1WO 3,1400,Orthorhombic Pmmn,35,52000,8,-1,155
0.46LaAlO 3-0.54SrTiO 3+2 wt% B 2O3,1460,Perovskite Psuedo cubic,35,38000,7,-1,1013
0.5LaAlO 3-0.5SrTiO 3,,Psudocubic perovskite,35,27000,,-18,1014
Ca[(Li 1/3 Nb 2/3 ) 0.8 Ti 0.2]O3-d +5 wt% Bi 2O3,900,Perovskite orthorhombic,35,11000,,13,549
BaZrO 3,,Perovskite Cubic P23,35,8800,,,823
Ba10Ta8-0.8xTi xO30 (x=1.2),1400,Hexagonal perovskite,35,25760,,64,836
Ca(Zn 1/3 Nb 2/3 )O3,,Perovskite,35,16000,,-43,548
0.42Zn 3Nb 2O8-0.58TiO 2,1250,Composite,35,48000,,0,1000
Pb 0.75 Ca0. 25(Al 1/2 Nb 1/2 )O3,,Perovskite,35,1100,4.7,133,907
Ca4.75 Ni 0.25 Ta2TiO12,1625,"Perovskite Orthorhombic
Pnma",35,34000,4.5,-0.5,206
0.5CeO 2-0.25CaO-0.25TiO 2:6.5Cr 2O3,1550,Composite,35,4300,4.4,0,433
Sr(Cr 1/2 Nb 1/2 )O3,1600,Perovskite Cubic Pm3m,35,6400,,-80,745
Sr(Eu 1/2 Nb 1/2 )O3,1575,Perovskite Monoclinic P2 1/n,35,44000,,-52,745
"0.9Ba(Zn 0.6 Co 0.4 ) 0.33 Nb 0.67]O3
-0.1Ba(Ga1/2 Ta1/2 )O3",,Perovskite,35,93550,3.06,0,1015
BaO-4TiO 2-0.1WO 3,,Composite,35,52400,6,0,155
Ba[(Zn 0.3 Co 0.7 ) 1/3 Nb 2/3 O3 +0.25 wt% V 2O 5,1450,Perovskite Trigonal P-3m1,35,85000,,0,1016
Ba([(Co 0.7 Zn 0.3 ) 1/3 Nb 2/3]O3 0.4 wt% CeO 2,1450,Perovskite Trigonal P-3m1,35,84000,,0,1005
"0.9Ba[(Zn 0.6 Co 0.4 ) 1/3 Nb 2/3]O3—
0.1Ba(Ga1/2 Ta1/2 )O3",,Perovskite,35,97600,,0,1017
0.35Ba(Ni 1/3 Nb 2/3 )O3-0.65Ba(Zn 1/3 Nb 2/3 )O 3,1450,Perovskite Trigonal P-3m1,35,25000,,1,1018
BaO-Al 2O3-4TiO 2,,,35,5000,,-15,1019
Ca4.75 Ni 0.25 Ta2TiO12,1625,Complex perovskite,35,34000,4.49,0,"206,1020"
BaO-4TiO 2-0.1WO 3,1400,Composite,35,50400,,-0.5,155
0.5LaAlO 3-0.5SrTiO 3+0.25 wt% B 2O3,1430,Psuedo cubic perovskite,35,43200,,-11,1007
