Repository: ihalage/AIMat

### An AI based software to predict the dielectric properties of composite materials. Implemented for 5G materials discovery.

The goal is to predict the dielectric constant, Quality factor (1/loss tangent) and the temperature coefficient of resonance frequency of `(1-x)A - xB` type alloyed compositions where A and B are two known dielectric materials and x is the mole fraction of B. Predictions are made by three combined deep neural networks (see `images` directory). 5G materials require a high quality factor (low loss) and moderate dielectric constant (around 5), and a temperature coefficient near zero.

File: data/4000_dielectric_materials.csv (part 5 of 7)
LiMgPO 4 +0.15 vf TiO2,950,Orthorhombic Pmnb,11.4,21100,,4,58
CaCe2(MoO4) 4,840,Not available,11.4,52100,6.9,-44,273
(1-x)Ba2V 2O7-xBa3(VO4) 2 x=0.42,875,Composite,11.4,71700,,-1,301
Zn 2SnO4+3 wt% ZnO-B2O3-SiO 2,1075,Cubic spinel Fd-3m,11.4,33000,,-107,302
0.46LaAlO 3-0.54SrTiO 3+0.25 wt% B 2O3,1460,Psuedo cubic perovskite,35,38000,,-1,1021
La5 GaTi 3O15,1550,"A5B4O15type cation deficient
Perovskite",35,30300,3.09,-55,866
ZnTa2O6,1200,Orthorhombic Pbcn,35.1,50600,,10,1022
Zn 0.9 Ti 0.8-xSn xNb 2.2 O8 (x=0.05),1120,Orthorhombic Pbcn,35.1,49100,,-28,1023
(1-x)La(Mg1/2 Ti 1/2 )O3-xLa2/3 TiO3 (x=0.4),,Perovskite I2/a,35.1,6700,7.9,,807
Sr(Cr 1/2 Nb 1/2 )O3 +0.2 wt% B 2O3,1350,"Complex perovskite Cubic
Pm3m",35.1,12500,,-73,745
0.17Ba5Nb 4O15-0.83BaNb 2O6(hex),1250,Hexagonal perovskite,35.2,59300,,0,1024
BaTi 4.35 Zn 0.55 O10.25,1260,,35.2,5000,,36,1025
Ba2Sr 3Ta4O15,1575,Hexagonal perovskite,35.2,2400,,-25,998
0.05Ca(Y 1/2 Nb 1/2 )O3-0.95Ba((Y 1/2Nb 1/2 )O 3,1550,Complex perovskite,35.2,48300,,1,689
PrTiSb xTa1-xO6 (x=0.2),1480,,35.2,12700,4.2,48,1009
Ca4La2 Ti 5-x(Mg1/3 Nb 2/3 ) xO17 (x=4),1540,Orthorhombic Pbnm,35.2,21300,,-17,1026
Ca[(Li 1/3 Nb 2/3 ) 0.8 Ti 0.2]O3-d +0.1 wt% LMZBS,1050,"Complex perovskite
Orthorhombic",35.2,22800,,-4,714
Sr(Cr 1/2 Nb 1/2 )O3,1600,Complex perovskite,35.3,6400,,-80,745
0.6Ba(Zn 1/3 Nb 2/3 )O3-0.4Ba(Co 1/3Nb 2/3 )O3,1450,Perovskite,35.5,86000,2,0,1027
Sr(Sm1/2 Nb 1/2 )O3 +0.2 wt% B 2O3,1350,"Complex perovskite
Tetragonal",35.5,34500,,-48,745
Ba(Tb 1/2 Ta1/2 )O3,1625,Complex perovskite tetragonal,35.5,31900,,-38,856
Ba(Tb 1/2 Ta1/2 )O3 +0.5 wt% Nb 2O 5,1575,"Complex perovskite
Tetragonal",35.5,31900,,-38,767
(Zr 1-xSn x)(Li 1/4 Nb 3/4 ) 0.4 Ti 0.6 O4 (x=0.1),,,35.5,37800,,-5,953
0.8ZnTa2O6-0.2MgNb 2O6,1350,Composite,35.6,65500,,0,1028
La4NdCrTi 3O15,1650,Trigonal P3m,35.6,19400,4.7,-34,981
Dy(W0.5 Ti 1.5 )O6,1450,"Orthorhombic Pnma
Aeschynite type",35.6,20200,,10,1029
Ba(Sc1/2 Nb 1/2 )O3,1700,Perovskite,35.7,20000,,,1030
Ba3ZnNb 2-xSb xO9 (x=0.125),,"Perovskite Hexagonal
P-3m1",35.7,56980,4.8,14,340
SmTaTi 0.9Zr 0.1O6,,,35.8,27730,,15,609
Ba3ZnNb 2-xSb xO9 (x=0.25),,"Perovskite Trigonal
P-3m1",35.8,35090,5.4,6,340
0.615BaTi 4O9-0.35ZnO-0.3Nb 2O5+0.3 wt% Mn,1280,Composite,35.8,50800,,1,1031
Bi(Nb 0.7 Ta0.3 )O4,900,Orthorhombic Pnma,35.8,2200,,-48,1032
Sr(Sm1/2 Nb 1/2 )O3+0.5 wt% CeO 2,1575,"Complex perovskite
Tetragonal",35.8,32300,,-47,745
Ba3-xSr xLaNb 3O12 (x=3),1430,Trigonal R-3m,35.8,44300,,-9,1033
BaO-0.6ZnO-3TiO 2,1180,Composite,35.8,21300,,1,1034
Zn 0.7 Co 0.3 TiNb 2O8,1075,Orthorhombic Pbcn,35.9,35100,,0,1035
Ba8Zn(Nb 6-xSb x)O24 (x=1.5),1425,,35.9,16900,,9,447
0.5LaAlO 3-0.5SrTiO 3,1680,Perovskite,35.9,108800,9.7,-21,754
(Zr 0.8 Sn 0.2 )TiO 4+0.2 wt% NiO,1280,Orthorhombic Pbcn,35.9,56700,9.2,,1036
Ba6Nb 4ZrO 18,1625,Trigonal R-3m,35.9,52000,,25,812
(Ag0.5 Bi 0.5 )MoO4,580,"Wolframite Monoclinic
C12/m1",35.9,13000,7.5,-69,1037
BaO-TiO2-WO3 (N-35),,Composite,36,50400,6,0,783
Ba1-xCa x(Sc1/2 Nb 1/2 )O3,,Perovskite,45.5,37500,,,1030
Sr(La1/2 Nb 1/2 )O3 +0.2 wt% B 2O3,1350,Complex perovskite cubic,36,5200,,-22,745
Ba(Nd 1/2 Ta1/2 )O3,1500,Complex perovskite,36,18000,7.3,2.9,530
Sr(Sm0.5 Ta0.5 )O3+0.5 wt% Nb 2O5 +wt% TiO 2,1600,Complex perovskite tetragonal,36,22300,,-38,780
Ba2Ti 9O20+9 wt% BaB 2O4,1050,Monoclinic P2 1/m,36,12600,,-2,913
Ba(Zn 1/3 Nb 2/3 )O3+ 5 mol% B 2O3+CuO,875,Perovskite,36,19000,,21,1038
Bi 2TiTeO8,840,,36,4700,5.7,41,1039
BaTi 4O9 -Citrate route,1250,Orthorhombic Pnmm,36,50470,,16,1040
Ba10Ta7.04 Ti 1.2 O30,,Hexagonal P6 3/mmc,36,30000,,52,410
BaTi 4O9-ZnO-Ta2O5 +0.1 wt% Mn,1280,Orthorhombic Pnmm,36,45000,4.5,0,1041
Nd(Zn 1/2 Ti 1/2 )O3,,Perovskite,36,42300,,-47,1042
TiTe3O8,700,Cubic Ia3,36,13600,4,133,48
0.25Zn 3Nb 2O8-0.75TiO 2,1200,Composite,36,5160,,4,571
BaO-TiO2-WO3 (N-35)+ 5 wt% SiO 2,1200,Composite,36,4500,8.5,,710
ZrTiO4 (polymer route)+0.5 wt% Hf,1600,Orthorhombic Pbcn,36,29700,5.3,,1043
Ba(Yb 1/2 Nb 1/2 )O3,1600,Complex perovskite,36,38100,,2,1044
Nd 2Ti 2O7,1300,Monoclinic P2 1,36,16400,,-118,"1045,1046"
Ba(Gd 1/2 Ta1/2 )O3,1625,"Complex perovskite
Tetragonal",36,3200,,-18,856
Ba(Tb 1/2 Ta1/2 )O3,1625,"Complex perovskite
Tetragonal",36,31900,,-38,856
(Pb 0.2 Ca0.8 )(Ca1/3 Nb 2/3 )O3,1350,Perovskite,36,12500,,-27,1047
0.6Ba(Zn 1/3 Nb 2/3 )O3-0.4Ba(Co 1/3Nb 2/3 )O3,1400,Perovskite Trigonal P-3m1,36,86000,,0,1027
Sr(Sm1/2 Nb 1/2 )O3,1575,Complex perovskite,36,32300,,-47,745
Ca4NiNb 2TiO12,1550,Perovskite orthorhombic,36,31500,4.1,-30,206
Ca4.88 Co 0.12 Ta2TiO12,1625,"Orthorhombic Pnma
Perovskite",36,35000,4.49,0,"206,1020"
Ca5Ta2 Ti 0.7 Zr 0.3 O12,1650,"Perovskite Pnma
Orthorhombic",36,28000,4.4,0,598
La4MgTi 3O12,,Perovskite slab series,36,26000,5.8,-39,863
0.2CaTiO 3-8Ca(Mg1/3 Nb 2/3 )O3,1450,Composite,36,39000,7.7,-30,857
Li 2O-Nb 2O5-TiO2 +1 wt% B 2O3,1100,,36,10450,5.9,12,1048
5Li 2O-Nb 2O5-5TiO 2,1120,,36,10500,,12,686
Ba2Ti 9-x[La0.5 Ta.5] xO20 (x=0.05),1350,Monoclinic P-1,36,60000,,12,1049
Ba8Ta4+0.8x Ti 3-xO24(x=0=0.4),1400,"AnB n-1O3n hexagonal
Perovskite",36,12000,,,1050
Ba7/12 La5/12 Zn 1/3Ti 5/12 Nb 3/12 O3,1400,,36,1100,5.01,-14,835
Sr 3LaNb 3O12,1430,Hexagonal perovskite,36,45000,,-9,1051
Ba(Gd 1/2 Ta1/2 )O3 +0.5 wt% Nb 2O5,1575,"Complex perovskite
Tetragonal",36,3150,,-18,767
Ba[(Zn 0.6 Mg0.4 )Nb 2/3]O3,,"Perovskite Hexagonal
P-3m1",36,94400,,29,1052
TiO2+50 vol% ZBS glass,900,Composite,36,7500,,,1053
Ba(Ti 0.5 Mn 0.5 )O3+5 wt% Bi 2O3,1200,Perovskite,36,6800,,25,868
"0.6La1/2 Mg1/2 TiO3-0.4La1/2 Na1/2 TiO3 +1wt%
B2O3",1475,Composite,36,15500,8,-5,1054
Ba8(Mg1-xZn x)Nb 6O24 (x=0.2),,,36,16950,,57,1055
NdTiSb xTa1-xO6 (x=0.1),1480,,36,17600,4.19,48,1009
Ba4MgTi 11O27,1275,Monoclinic C2/m,36.1,19600,,15,1056
Ba8Zn(Nb 6-xSb x)O24 (x=0),1425,,36.2,10900,,50,447
Ba3LiNb 0.5 Sb 2.5 Ti 5O21,1200,Hexagonal P6 3/mcm,36.2,27000,,20,838
Ba8(Mg1-xZn x)Nb 6O24 (x=1),,,36.2,10900,,50,1055
Sr 5NbTa3O15,1575,"Hexagonal perovskite
P-3m1",36.2,6900,5.14,31,773
La5 GaTi 3O15,1600,"A5B4O15type cation deficient
Perovskite",36.2,30300,,-55,866
BaTi 4O9+5 mol% CuO+2 mol% B 2O3,900,Orthorhombic Pmmn,36.3,30500,,28,1057
La6MgTi 4O18,1625,A6B5O18 type perovskite,36.3,27350,,-39,812
ZnTiNbTaO8,1140,Orthorhombic Pbcn,36.3,67000,,58,1058
CeTiSb xTa1-xO6 (x=0.05),1480,,36.3,11500,3.99,63,1009
(Sr 1-xBa x)(Y1/2 Nb 1/2 )O3 (x=0.95),1600,Complex perovskite,36.3,48600,,0,745
"0.85BaTi 4O9-0.15BaZn 2Ti 4O11
+1 wt% CuO",1150,Composie,36.4,62600,,0,1059
CaTi .3(Al 1/2 Nb 1/2 ) .7O3 +1 wt% Li 3 NbO4,1300,Perovskite Orthorhombic,36.4,38900,7,-57,1060
Sr 6Nb 4ZrO 18+2 wt% Bi 2O3-B2O3 glass,1625,,36.4,21000,,-8,812
5Li 2O-1Nb 2O5-5TiO 2+1 wt% B 2 O3+4 wt% ZnO,920,Multiphase,36.4,8800,,4,1061
Nd 2Ti 2O7,,Monoclinic P2 1/n,36.5,16400,9.1,-118,1045
Bi 2Mo 2O9+2 mol% Nb 2O5,620,Monoclinic P2 1/n,36.5,14100,,6,1062
Ba(Eu 1/2 Ta1/2 )O3 + 0.5 wt% Nb 2O5,1575,Perovskite Tetragonal,36.5,41200,,-16,767
Ba2Ti 9O20+5 wt% B 2O3,1200,Monoclinic P2 1/n,36.5,40200,,38,1057
"BaO-TiO2-ZnO +0.5 mol% MnCO 3+0.24 mol%
SnO2",1160,Mixture phases,36.5,42000,4.7,2,1025
La5Zn 0.5 Ti 3.5 O15,1500,,36.5,23000,5.3,-39,866
BaTi 4.35 Zn 0.55 O10.25 +0.5 mol% SnO 2,1160,,36.5,42000,,2,1025
0.3TeO 2-0.7SnTe3O8,660,Mixture phases,36.5,8800,,200,55
Sr(Nd 1/2 Nb 1/2 )O3 +0.2 wt% B 2O3,1350,Complex perovskite cubic,36.5,22200,,-42,745
Ca5Ta2 TiO12 +1 wt% Co 3O4,1625,"Complex perovskite
Orthorhombic Pnma",36.5,38500,,6,1063
0.7SrTiO 3-0.3LaAlO 3 +10 wt% ZnO-B2O 3,1100,,36.6,10800,,-4,1064
Ba3Ti 5Nb 6O28+3 wt% ZnB 2O4,925,Monoclinic P2 1/c,36.6,19100,,5,1065
Sr(La1/2 Nb 1/2 )O3+0.5 wt% CeO 2,1575,Complex perovskite cubic,36.6,4025,,-20,745
(5-x)BaO-xMgO-2Nb 2O5 (x=0.5),1200,Mixed phases,36.7,20000,,61,1066
(Zr 0.8 Sn 0.2 )TiO 4+0.2 wt% MgO,1320,Orthorhombic Pbcn,36.7,60000,6.5,,1067
Sr(Pr 1/2 Nb 1/2 )O3 +0.2 wt% B 2O3,1350,Complex perovskite cubic,36.7,4600,,-35,745
Ba6Ti 1-xSn xNb 4O18 (x=0.5),1500,Monoclinic P2 1/c,36.7,21400,5.7,34,894
Ba4ZnTi 11O27,1200,Monoclinic C2/m,36.8,16460,,17,990
Ba3LaTa3O12,,"A4B4O12 Cation deficient
perovskite",36.8,22000,6.4,-50,1068
NdTiSb xTa1-xO6 (x=0.05),1480,,36.8,15700,4.13,48,1009
CaTi 0.3 (Al 1/2 Nb 1/2 ) 0.7 O3,1500,Perovskite,36.8,29800,7,-61,1060
Ca(Fe1/2 Nb 1/2 )O3,,"Perovskite Orthorhombic
Pbnm",36.8,15800,8.2,-93,"1069,1070"
TbTiTaO6,1525,Orthorhombic,36.8,32300,,10,523
BaO-ZnO-TiO2+0.5 mol% MnCO 3,1250,,36.8,39000,,-7,1025
Ba(Zn 1/3 Nb 2/3 )O3 +1 mol SnO 2 annealed at 1325,1450,Perovskite Trigonal P-3m1,36.8,83200,,29,1071
CeTiSb xTa1-xO6 (x=0.1),1480,,36.9,10100,3.98,67,1009
Sr(Nd 1/2 Nb 1/2 )O3+0.5 wt% CeO 2,1575,Complex perovskite cubic,36.9,20100,,-40,745
La4 Ti 9O24,1350,Orthorhombic Fddd,37,24800,8.1,15,"1045,1046"
Ba(La1/2 Ta1/2 )O3,1625,Complex perovskite,37,20950,,-36,856
Ba(Eu 1/2 Ta1/2 )O3,1625,Complex perovskite,37,41200,,-16,856
Sr(La1/2 Nb 1/2 )O3,1575,Complex perovskite,37,4000,,-20,745
Sr(Nd 1/2 Nb 1/2 )O3,1575,Complex perovskite,37,20100,,-40,745
0.9Ba(Co 1/3 Nb 2/3 )O3-0.1Ba(Y 1/2 Nb 1/2 )O3,1380,Perovskite,37,25560,,,995
0.35CaTiO 3-0.65LaAlO 3,1600,Perovskite Rhombohedral,37,47000,,-2,1072
0.42ZnNb 2O6-0.58TiO 2+10 wt% CuO,875,Composite,37,17000,,-7,1073
Ba2Ti 9O20 (citrate route),1300,Monoclinic P2 1/ m,37,57000,10.7,-6,1040
0.9Ba(Zn 1/3 Nb 2/3 )O3-0.1Ba(Ga1/2 Ta1/2 )O3,,Perovskite,37,93500,2.9,15,1015
Ba(Y1/2 Nb 1/2 )O3,1600,Complex perovskite,37,49600,,15,1044
"Zr 0.8 Sn 0.2 TiO4+1 mol% Sb 2O5+0.35 wt% B 2O3-
Li 2O+ slow cooled",1300,Orthorhombic Pbcn,37,62000,,,1074
Ca4.18 Co 0..82 Nb 2TiO12,1550,"Complex perovskite
Orthorhombic Pnma",37,30000,4.31,0,"206,1020"
Ca4.85 Zn 0.15 Ta2TiO12,1625,"Complex perovskite
Orthorhombic Pnma",37,35000,4.15,0,"206,1020"
Ca4.82 Mg0.18 Ta2TiO12,1625,"Complex perovskite
Orthorhombic Pnma",37,36000,4.356,0,"206,1020"
"Zr 0.8 Sn 0.2 TiO4+2 wt% La 2O3, 1 wt%NiO",1370,Orthorhombic Pbcn,37,62000,,-9,1075
Zr 0.648 Sn 0.332 TiO4 +La2O3+NiO,1370,Orthorhombic Pbcn,37,41500,,,1076
3CaO-2MgO-Nb 2O5-TiO2,1340,Composite,37,19000,4.2,-20,206
0.1TeO 2-SnTe3O8,670,"Cubic Ia3, mixture",37,9300,,220,55
NdTiSb xTa1-xO6 (x=0.0),1480,,37,11200,3.96,54,1009
(KBi) 1/2 MoO4,630,Tetragonal I4 1/a,37,4000,7.5,117,615
0.6Sm(Co 1/2 Ti 1/2 )O3-0.4CaTiO 3,1420,Perovskite,37,43000,,1,1077
Ba3Ti 5Nb 6O28,1250,Monoclinic P2 1/c,37,11400,,-8,1078
Ba8Li 2Nb 6O24,,Hexagonal P6 3mmc,37,57500,,,865
Ba4LiNb 3-xTa xO12 (x=0),1275,Hexagonal perovskite P6 3 /mc,37,57600,,65,854
Ba8(Mg1-xZn x)Nb 6O24 (x=0.6),,,37,14600,,53,1055
Ba(La1/2 Ta1/2 )O3,1625,"Complex perovskite
Orthorhombic",37.1,18200,,-35,856
Ba(La1/2 Ta1/2 )O3 + 0.5 wt% Nb 2O5,1575,"Complex perovskite
Orthorhombic",37.1,20950,,-36,767
Ca[(Li 1/3 Nb 2/3 ) 0.8 Ti 0.2]O3-d + 0.5 wt% LMZBS,1125,"Complex perovskite
Orthorhombic",37.1,22100,,2,714
Ba3-xSr xLaNb 3O12 (x=2),1415,Trigonal R-3m,37.1,33900,,-18,1033
Ba8(Mg1-xZn x)Nb 6O24 (x=0.4),,Not available,37.1,16900,,55,1055
Ca[(Li 1/3 Nb 2/3 ) 0.8 Ti 0.2]O3-d + 0.5 wt% LBS,1125,"Complex perovskite
Orthorhombic",37.2,21800,,-5,714
Zr 0.8 Sn 0.2 TiO4+1 wt% V 2O5,1300,Orthorhombic Pbcn,37.2,51000,7,-2,1079
0.6CaTiO 3-0.4NdAlO 3,1450,Perovskite Orthorhombic,37.2,40750,,114,1080
0.7La(Mg1/2 Ti 1/2 )O3-0.3CaTiO 3,1600,Perovskite Monoclinic P2 1/n,37.2,15300,6.3,-54,846
Ba5Nb 3TaO15,1435,Hexagonal,37.2,4500,,35,998
Ba(In 1/2 Ta1/2 )O3,1625,Perovskite,37.2,35500,,25,856
Ba(Y1/2 Ta1/2 )O3,1625,Perovskite,37.3,45900,,120,856
0.6Ca(Al 0.5 Nb 0.5 )O3-+0.5SrTiO 3,1500,Perovskite,37.3,25400,,22,1081
0.6Li 2ZnTi 3O8-0.4TiO 2,1100,Spinel cubic+rutile,37.3,11700,,102,792
SnTe3O8,660,Cubic Ia3,37.3,10000,,223,55
Bi 12(B0.5P 0.5 )O20,780,Sillenite,37.4,850,,-19,1082
BaTi 5O11+1 wt% CuO+4 wt% BaCu(B 2O 5),925,Monoclinic P2 1/n,37.4,25500,,33,1083
Ba(La1/2 Nb 1/2 )O3,1650,Perovskite,37.4,8000,7.2,-8,530
Sr 2TiO4 (Sr n+1 Ti nO3n+1 ),,Perovskite,37.4,8160,3.1,137,1084
Zn 0.5 Ti 0.5 NbO4,1100,Orthorhombic Ixiolite Pbcn,37.4,194000,,-58,1085
Nd 4Ti 9O24,1300,Orthorhombic Fddd,37.5,24100,8,65,"1045,1046"
Ca3Mg2Nb 4TiO17,1225,,37.5,22500,3.9,-4,796
Sr(Pr /2Nb 1/2 )O3+0.5 wt% CeO 2,1575,Complex perovskite cubic,37.5,3250,,-34,745
CeTiSb xTa1-xO6 (x=0.2),1480,,37.5,8400,4,53,1009
Ba8Ti 3Nb 4-xSb xO24 (x=1.5),,,37.5,38000,,15,1084
"0.425La0.97 Sm0.03 (Mg0.5 Sn 0.5 )O3-
0.575Ca0.8Sm0.4/3 TiO3",1600,,37.5,40300,,2,1086
Bi 2Mo 2O9+3 mol%Y 2O3,640,Monoclinic P2 1/n,37.5,14750,,,1082
ZnTa2O6,1350,"Tri-α PbO 2 Orthorhombic
Pbcn",37.6,65200,,9,540
Ba(Sm1/2 Ta1/2 )O3,1625,Complex perovskite tetragonal,37.6,15000,,-10,856
Ba5SrNb 4ZrO 18,1600,"A6B5O18 type perovskite
Trigonal R-3m",37.6,36000,,68,812
Bi 12SiO 20,850,Cubic I23,37.6,8100,,-20,1082
Beta-Bi 3SbO7,960,Orthorhombic,37.6,5080,,-120,1087
Ca5Ta2 TiO12 +1 wt% NiO,1625,"Complex perovskite
Orthorhombic Pnma",37.6,38000,,7,1063
Ba(Sm1/2 Ta1/2 )O3 +0.5 wt% Nb 2O5,1575,Complex Perovskite tetragonal,37.6,16000,,-10,767
CeTiSb xTa1-xO6 (x=0.15),1480,,37.7,9300,3.98,64,1009
Ca5Ta2 TiO12 +0.5 wt% CuO,1625,"Complex perovskite
Orthorhombic Pnma",37.7,38000,,12,1063
La6ZnTi 4O18,1600,A6B5O18 type perovskite,37.7,21850,,-37,812
"(Zr 0.8 Sn 0.2 )TiO 4 +1 wt% ZnO, 0.25 wt% WO 3",1340,Orthorhombic Pbcn,37.8,61000,7,-4,1088
Ba2La2 TiTa2O12,1520,Trigonal P-3m1 perovskite,37.8,36200,5.7,-52,1089
GdTiTaO 6,1540,Aeschneite orthorhombic,37.9,12900,,11,523
Gd(W0.5 Ti 1.5 )O6,1375,"Orthorhombic Pnma
Aeschynite type",37.9,2600,,-7,1029
Ca5Ta2 TiO12 +1 wt% ZnO,1625,"Complex perovskite
Orthorhombic Pnma",37.9,39000,,5,1063
Ca5-xZn xNb 4 TiO17 (x=0.2),1340,"AnB n3 n+2 type Perovskite
P2 1/C",37.9,22000,,-62,1090
Ba2Ti 3Nb 4O18,1220,Monoclinic P2 1/c,38,23700,4.8,-3,1091
Zr 0.8 Sn 0.2 TiO4+B2O3,,Orthorhombic pbcn,38,61500,,,1092
Bi 2Mo 2O9,620,Monoclinic P2 1/n,38,12500,,31,439
Ba2Ti 9O20 (Hydrothermal),150,Monoclinic P2 1/m,38,1200,5.6,6,1093
Ca(Zr xTi 1-x)O3 (x=0.7),1470,Perovskite,38,2900,3.9,168,832
0.95Ba(Zn 1/3 Nb 2/3 )O3-0.05Ba(Ga1/2 Ta1/2 )O 3,,Perovskite,38,102950,2.9,19,1015
Bi 12GeO20,850,Cubic I23 Sillenite,38,7800,,-31,1082
Ba(Sm1/2 Ta1/2 )O3,1625,Complex perovskite,38,15000,,-10,856
Ba(Ho 1/2 Nb 1/2 )O3,1600,Complex perovskite,38,21600,,-11,1044
Sr(Pr 1/2 Nb 1/2 )O3,1575,Complex perovskite,38,3300,,-34,745
Ca3Nb 2O8,,Tetragonal P4/nnc,38,7100,5.9,113,785
Zr 0.8 Sn 0.2 TiO4,,Orthorhombic pbcn,38,62000,4,0,1094
0.24Li 2O-0.71Nb 2O5-0.05TiO 2,1350,M phase,38,40000,,-99,686
Zr 0.8 Sn 0.2 TiO4sol-gel derived,1300,Orthorhombic Pbcn,38,55000,6,1,1095
0.5LaCa0.5 Zr 0.5 O3-0.5SrTiO 3,1575,Composite,38,7000,3.8,8,466
BaO-2CeO2-3TiO 2,1250,Composite,38,7200,,159,826
Ca5Ta2 TiO12,1625,"Complex perovskite
Orthorhombic Pnma",38,33000,4.2,10,"1096,1097"
Ca5Ta2 TiO12 +0.2 wt% Al 2O3-B2 O3-SiO 2,1550,"Complex perovskite
Orthorhombic pnma",38,38000,,8,1097
Ca5Ta2 TiO12 +0.1 wt% 2MgO-Al 2 O3-5SiO 2,1550,"Complex perovskite
Orthorhombic Pnma",38,40000,,5,1097
Ba(Zn 1/3 Nb 2/3 ) 0.9Zr 0.1 O3,1400,Perovskite Cubic Pm3m,38,61000,10,15,1098
Ca5Ta2 TiO12 +0.5 wt% MgO,1625,"Complex perovskite
Orthorhombic Pnma",38,40000,,6,1063
La0.42 Ca0.58 [Ca0.05 Mg0.16 Ti 0.79]O3,,Perovskite,38,20000,5.3,25,863
Ca(1-x) YxTi 1-xAl xO3(x=0.3),,Perovskite Orthorhombic,38,14200,,-14,1099
Ba0.2 Sr 0.71 (Zr 0.951 Ti 0.039 Ta0.01 )O3,,Perovskite orthorhombic,38,1700,,0,1100
Ba0.29 Sr 0.71 (Zr 0.973 Ti 0.027 )O3,,Perovskite orthorhombic,38,2000,,-40,1100
Ba(Zn 1/3 Nb 2/3 )O3 + 1 mol% WO 3,1450,Perovskite cubic Pm3m,38,95150,,39,1071
"0.4Nd 1525/4 Yb 0.04(Mg0.5 Sn 0.5 )O3-
0.6Ca0.08Sr 0.2 TiO3+1.25 wt% B 2O3",1525,composite,38,68600,,2,1102
Ba2Ti 3Nb 4O18,,Monoclinic P2 1/c,38.1,14200,,-11,1101
Ba3Ti 5Nb 6O28 +BaCu(B 2O5),925,Monoclinic P2 1/c,38.2,19200,,12,1078
Ca[(Li 1/3 Nb 2/3 ) 0.8 Ti 0.2]O3-d + 0.2 wt% LBS,1125,"Complex perovskite
Orthorhombic",38.2,21500,,-2,714
Ba4NdTiNb 3O15,1430,Hexagonal perovskite,38.2,18700,5.4,12,1103
BaO-ZnO-TiO2,1250,,38.2,5000,,36,1025
Sr 1-xCa x[(Li 1/4 Nb 3/4 ) 1-yTi y]O3,,Perovskite,42,35000,,-20,1104
0.7La(Mg1/2 Ti 1/2 )O3-0.3SrTiO 3,,Perovskite Pbnm,38.3,10550,6.6,,890
"0.87La(Mg1/2 Ti 1/2 )O3-0.13Ca0.8 Sr0.2 TiO3+ 0.5
wt% B 2O3",1475,Composite,38.3,67000,8,0,1105
Zn 0.97 Co 0.03 Ta2O6,,Orthorhombic Pbcn,38.3,109200,,10,985
PrTiSb xTa1-xO6 (x=0.15),1480,Not available,38.3,12300,4.05,60,1009
0.4Nd(Mg0.4 Zn 0.1 Sn 0.5)O3-0.6Ca0.8Sr 0.2 TiO 3,1350,Composite,38.3,35000,,-5,1106
"Ba(Zn 1/3 Nb 2/3 )O3 +1 mol%WO 3
1325",1450,Perovskite Cubic Pm3m,38.4,95150,,38,1071
Ba(Pr 1/2 Ta1/2 )O3,1625,"Complex perovskite
Orthrohombic",38.5,42800,,-8,856
Sm(Nb 0.25 Ta0.75 )TiO 6,,,38.5,22100,,26,609
Zn 0.95 Co 0.05 Ta2O6,,Orthorhombic Pbcn,38.5,112000,,11,985
(Zn 0.95Mn 0.05)Ta2O6,1325,Orthorhombic Pbcn,38.5,92700,,9,1107
Ba(Pr 1/2 Ta1/2 )O3 +0.5 wt% Nb 2O5,1575,"Complex perovskite
Orthorhombic",38.5,47150,,-39,767
(Sm0.5 Y0.5 )(Ti 1.5 W0.5 )O6,1400,Not available,38.5,36900,,-6,1108
Eu(W0.5 Ti 1.5 )O6,1375,"Orthorhombic Pnma
Aeschynite type",38.6,30500,,3,1029
0.5Ba(Y 1/2 Nb 1/2 )O3-0.5Ba(Ca1/9 Y3/9 Nb 5/9 )O 3,,Perovskite,38.6,17400,8.1,,1109
MWF-38,1360,Composite,38.6,44500,,1.3,454
Bi 12PbO19,,Cubic I23 sillenite,38.6,2900,,-84,1082
Ca[(Li 1/3 Nb 2/3 ) 1-xTi x]O3 (x=0.2),1150,Perovskite,38.6,26100,,0,678
Ba3Ti 5Nb 6O28+ 3 wt% B 2O3+1 wt% CuO,900,Monoclinic P2 1/c,38.6,29800,,5,1110
Ca5Ta2 TiO12 +0.5 wt% Al 2O3,1625,"Complex perovskite
Orthorhombic Pnma",38.6,36000,,6,1063
Ca(Fe1/2 Nb 1/2 )O3,1250,"Perovskite Orthorhombic
Pbnm",38.6,1830,5.9,-107,1070
Ba(Nd 1/2 Ta1/2 )O3 +0.5 wt% Nb 2O5,1575,"Complex perovskite
Tetragonal",38.7,12050,,-4,767
Zr 0.8 Sn 0.2 TiO4+1 wt% ZnO+ 0.2 wt% B 2O 3,1150,Orthorhombic Pbcn,38.7,61500,,,1092
PrTiSb xTa1-xO6 (x=0.1),1480,,38.7,12800,4.02,64,1009
Bi 4B2O9,660,Monoclinic P2 1/c,38.8,2620,,-203,261
Ba(Eu 1/2 Ta1/2 )O3,1625,Complex perovskite,38.8,36200,,-10,856
Ba(Dy1/2 Nb 1/2 )O3,1600,Complex perovskite,38.9,20600,,-4,1044
Zr 0.8 Sn 0.2 TiO4,1600,Orthorhombic Pbcn,38.9,51500,,0.7,1111
Ba3-xSr xLaNb 3O12 (x=1.5),1405,"Hexagonal perovskite
R-3m",38.9,25800,,-35,1033
ZnTiNb 2O8-0.8TiO 2 +2 wt% BaCu(B 2O5),950,Orthorhombic Pbcn,38.9,14500,4.71,0,1112
Ba(In 1/2 Nb 1/2 )O3 +MoO3 additive,1600,Complex perovskite,39,30700,,17,1044
Ba5Nb 4O15 (AnB n-1O3n),1380,"Hexagonal perovskite
P-3m1",39,23700,4.7,78,295
Ba5Nb 4O15 +6.3 vol% BaNb 2O6+3 wt% B 2O3,925,Composite,39,18700,,0,1113
(1-x)Ba3(ZnNb 2)O9-xBa3W2O9 x=0.007,1380,Perovskite,39,118000,,21,1114
Ca[(Li 1/3 Nb 2/3 ) 1-xTi x] O3- (x=0.15),1150,Perovskite,39,26100,,0,678
Ba(Tb 1/2 Nb 1/2 )O3,1600,Complex perovskite,39,52400,,-2,1044
Ba3Ti 5 Ta6O28,1430,,39,4000,5.3,30,1115
Ca4SrTa2 TiO12,1625,"Complex Perovskite
Orthorhombic Pnma",39,21000,3.59,12,1116
Ba(Mn 1/3 Nb 2/3 )O3,,Trigonal P-3m1 Perovskite,39,9300,9.3,27,635
Ba4LaSnNb 3O15 (A5B4O15),1480,Hexagonal perovskite,39,14800,5.9,-29,1117
(1-x)LaMg1/2 Ti 1/2 -xLa2/3 TiO3 (x=0.48),,Perovskite,39,3800,4.6,23,863
Li 0.774 Zr 0.057 NbO3,1150,Orthorhombic Pnma,39,4500,6,-17,979
Ca5Ta2 TiO12 +0.1 wt% 2MgO-Al 2 O3-5SiO 2,1600,"Perovskite Orthorhombic
Pnma",39,40000,5,8,1118
Ca5Ta2 TiO12 +0.1 wt% B 2O3-Al 2O3-5SiO 2,1600,"Complex perovskite
Orthorhombic Pnma",39,38000,5,7,1118
Ca5Ta2 TiO12 +0.1 wt% SiO 2,1600,"Complex perovskite
Orthorhombic Pnma",39,35000,5,9,1118
Ca5Ta2 TiO12 +1 wt% SnO 2,1625,"Complex perovskite
Orthorhombic Pnma",39,35500,,2,1063
Ca5Ta2 TiO12 +1 wt% Cr 2O3,1625,"Complex perovskite
Orthorhombic Pnma",39,40500,,13,1063
Ca5Ta2 TiO12 +1 wt% In 2O3,1625,"Complex perovskite
Orthorhombic Pnma",39,37000,,2,1063
SrTiO 3-LaAlO 3,,Perovskite,39,60000,,0,1119
Sr(Sm0.5 Ta0.5 )O3+0.5 wt% Nb 2O5 +2 wt%TiO 2,1600,Complex perovskite tetragonal,39,11600,,-20,780
BaMg6Ti 6O19,1450,Hexagonal P6 3/mmc,39,20000,2,370,1120
Ba2Ti 9O20,1350,Monoclinic P2 1/m,39,32000,2,,"1121,1122"
Ba5Nb 4O15+3 wt% B 2O3,925,"Perovskite Hexagonal P-
3m1",39,18700,,0,1113
Bi 2Te2O8 (oxygen atm),650,Monoclinic C2/c,39,23000,,-43,1123
0.9BiNbO 4-0.1ZnNb 2O6+0.8CuV2O6,900,Mixture phases,39,31000,,-10,1124
Ba9/12 La3/12 Zn 1/3 Ti 3/12 Nb 5/12 O3,1400,,39,1500,5.46,-42,835
Sr 2La2 TiNb 2O12,1450,Hexagonal perovskite,39,40600,,-5,1051
Sr 4-mLa mTi m-1 Ta4-mO12 (m=3),1600,,39,42000,,-8,887
"0.6La(Mg1/2 Ti 1/2 )TO3-0.4Ca0.6 Nd 0.8/3 TiO3 +0.5
wt% B 2O3",1475,Composite,39,41000,8,-3,1125
Bi 11.8 SiO 19.7,825,Cubic I23,39,74000,,-14,1126
Ba(Dy1/2 Ta1/2 )O3,1625,Complex perovskite,39.1,18200,,-48,856
0.8BaZn 2Ti 4O11-0.2BaNd 2Ti 4O12,1250,Composite,39.1,37850,,-9,1127
(Zr 0.8 Sn)TiO 4+ 2 wt% ZST nano,1300,Orthorhombic Pbcn,39.2,72900,,,1128
Sr 1.6 Ca0.4 TiO4,1600,Tetragonal I4/mmm,39.2,8100,3,195,1129
(5-x)BaO-xMgO-2Nb 2O5 (x=1)+1 wt% CuO,1200,Composite,39.2,43800,,38,1066
Sr 2La4 Ti 5O18,1625,A6B5O18 type perovskite,39.2,27350,,20,812
Sm(Nb 0.5 Ta0.5 )TiO 6,,,39.3,19600,,33,609
Ca5Ta2 TiO12 +1 wt% Sb 2O3,1625,"Complex perovskite
Orthorhombic Pnma",39.3,36800,,7,1063
Ba2Ti 9O20+1.64 mol%SnO 2,1390,Monoclinic P-1,39.3,38400,,,1130
Ba3LaTa3O12,1500,"AnB n-1O3n perovskite Trigonal
R3m",39.4,26800,6,-46,1131
Bi 12MnO20-d,720,Cubic I23 Sillemenite,39.4,800,,-35,1082
PrTiSb xTa1-xO6 (x=0.05),1480,,39.4,14800,4.001,65,1009
Sm(W0.5 Ti 1.5 )O6,1350,"Orthorhombic Pnma
Aeschynite type",39.4,35500,,-1,1029
5.7Li 2O-Nb 2O5-7.3TiO 2,1100,M phase,39.5,16200,,65,1132
CeTiSb xTa1-xO6 (x=0),,,39.5,11400,3.81,60,1009
Ba3-xSr xLaNb 3O12 (x=1),1400,Perovskite Trigonal R-3m,39.5,22600,,-56,1033
Ba1-xLa x[Zn (1+x)/3 Nb (2-x)/3]O3 (x=0),1350,,39.5,112280,,19,1133
Ba2Ti 9O20+1.64 mol% ZrO 2,1390,Monoclinic P2 1/m,39.5,41700,,2,1134
Ba5SrNb 4ZrO 18,1600,Trigonal R-3m,39.5,36000,,68,812
Ba[Zn 1/4 Ti 1/4 Ta1/2 ]O3,1500,Perovskite cubic,39.6,15000,7.4,,1135
0.6La2/3 TiO3-0.4LaAlO 3,1400,Perovskite Orthorhomic,39.6,42200,6,-15,1004
Ba(Ho 1/2 Ta1/2 )O3,1625,Complex perovskite,39.6,21900,,130,856
PrTiSb xTa1-xO6 (x=0.0),1480,,39.6,12500,3.97,56,1009
"0.95Ba(Zn 1/3 Nb 2/3 )O3-0.05BaZrO3 + 1 wt%
CuO",1360,Perovskite cubic Pm3m,39.7,70000,7,17,1136
Ba(Sm1/2 Nb 1/2 )O3,1500,Complex perovskite,39.7,21500,7.1,21,530
(1-x)La(Mg1/2 Ti 1/2 )O3-xLa2/3 TiO3 (x=0.45),,Perovskite I2/a,39.7,5800,7.6,,807
Ba(Yb 1/2 Ta1/2 )O3,1625,Complex perovskite,39.7,31700,,112,856
0.65CaTiO 3-0.35Sm0.9 Nd 0.1 AlO3,1415,Orthorhombic Perovskite,39.7,50000,,-7,1137
Ba6Ti 1-xSn xNb 4O18 (x=0.25),1480,Hxagonal R-3m,39.8,19800,5.5,46,894
GdTiTaO 6,1540,,39.9,12900,,11,523
Ba(Gd 1/2 Nb 1/2 )O3,1600,Complex perovskite,40,5700,,5,1044
Ca5Nb 0.5 Ta1.5 TiO12,1600,"Complex perovskite
Orthorhombic Pnma",40,31500,,19,1138
Ba(Eu 1/2 Nb 1/2 )O3,1600,Complex perovskite,40,40200,,7,1044
Ba3Ti 5Nb 3Ta3O28,1375,,40,8000,4.8,9,1115
Ba5Nb 4O15,,Trigonal perovskite P-3m1,40,53000,,78,1139-1141
Ca4ZnNb 2TiO12,1550,"Perovskite Orthorhombic
Pnma",40,30500,4.2458,-37,206
Sr 5Nb 4O15(AnB n-1O3n),1400,Trigonal P-3c1 perovskite,40,19400,4.84,55,295
Ca(Fe1/2 Nb 1/2 )O3,1500,"Complex perovskite
Orthorhombic Pbnm",40,20000,,-76,548
Ca[(Li 1/3 Nb 2/3 ) 0.8 Ti 0.2]O3-,920,Orthorhombic perovskite,40,20500,8,5,1142
"Ca[(Li 1/3 Nb 2/3 ) 0.8 Ti 0.2]O3- + 12 wt% B 2O3 -ZnO-
SiO 2-PbO frit glass",900,Composite,40,12500,,-8,1143
Sr(Zn 1/3 Nb 2/3 )O3,,Perovskite Cubic Pm3m,40,36800,9.2,-39,635
0.3Sr(Eu 1/2 Nb 1/2 )O3 – 0.7Sr(Fe1/2Nb 1/2 )O3,1600,Complex perovskite,40,22600,,-4,745
Ba[(Zn 0.8 Co 0.2 ) 1/3 Nb 2/3]O3,1410,Perovskite cubic Pm3m,40,50135,,18,1038
Ba(Zn 1/3 Nb 2/3 )O3,1390,Perovskite cubic Pm3m,40,87000,,30,"635,1144"
Ba0.3 Sr 0.7 (Zn 1/3 Nb 2/3 )O3,1500,Perovskite cubic Pm3m,40,30500,10,-5,1145
0.7Ca(Mg1/3 Nb 2/3 )O3-0.3CaTiO 3,,Perovskite,40,27900,3.8,-15,1146
"(Zr,Sn)TiO 4",1600,Orthorhombic Pbcn,40,53000,10,0,1147
Ba8Ta4+0.8x Ti 3-xO24 (x=0),1400,"AnB n-1O3n hexagonal
Perovskite P63/mcm",40,12960,,,836
0.6La2/3 TiO3-0.4LaAlO 3(oxygen),1400,Perovskite Orthorhombic,40,50800,6,-15,1004
Ba0.75 Sr 0.25 (Zn 1/3 Ta2/3 ) 0.94 Ti 0.06 O3,1400,Perovskite,40,65000,10,-13,1100
Ba5Nb 4O15 +0.3 wt% ZnB 2O4 glass,900,Hexagonal Perovskite,40,12100,,48,1148
Ba-Nd-Sm-Bi-Ti-O+9 wt% BaO-B2O3-SiO 2,950,Composite,40,3000,,,1149
ZnNb 2O6-1.8TiO 2 +4 wt% BaCu(B 2O5 ),950,Composite,40,11000,,2,565
Bi(V 0.008 Nb 0.992 )O4,830,Orthorhombic Pnma,40,18500,,,1150
La(Mg0.3 Ti 0.5 )O3+15 mol% Bi 2O3,1325,Composite,40.1,60200,,70,1151
Ca5Ta4 TiO17,1525,Monoclinic P2 1/c,40.1,16450,4.22,-54,"796,1152"
Ba3Ti 5Nb 6O28+2 wt% B 2O3+2 wt% CuO,900,Monoclinic P2 1/c,40.2,32200,,5,407
La6MgTi 4O18,1625,,40.2,35000,,-39,812
Ba5Nb 4O15+1.5wt% BaCu(B 2O5),,Hexagonal perovskite,40.2,28600,,60,1153
BaO-CeO2-3TiO 2,1300,Composite,40.3,19900,,22,1154
"Ba(Zn 1/3 Nb 2/3 )O3 +1mol% ZrO 2
1325",1450,Complex perovskite trigonal,40.3,77800,,26,1071
Ba3Ti 5Nb 6O28+ 1wt% B 2O3+3 wt% CuO,900,Monoclinic P2 1/c,40.3,32500,,9,407
"2.5ZnO-0.2SnO 2-4.8TiO 2-2.5Nb 2O5+4wt%
BaCu(B 2O5)",900,Composite,40.4,19000,,-1,1155
5.7Li 2O-Nb 2O5-7.3TiO 2 +1 wt% B 2O3,900,M phase +Li 2 TiO3,40.5,13900,,42,1132
ZnTi(Nb 1-xTa x) 2 O8(x=0.8),1200,Orthorhombic Pbcn,40.5,41000,,0,1156
Ca4La2 Ti 5-x(Mg1/3 Nb 2/3 ) xO17 (x=3),1540,Orthorhombic Pbnm,40.5,19100,,1,1026
BaTi 5O11+1 wt% CuO,1100,Monoclinic P2 1/n,40.5,44500,,39,1083
Ca4MgNb 4TiO17,1250,,40.6,18250,,1.5,796
BiNb 0.6 Sb 0.4 O4,920,Orthorhombic Pnna,40.7,9500,,-31,1157
Zr 0.8 Sn 0.2 TiO4+1 wt% ZnO+1 mol% Sb 2O 5,1400,Orthrhombic Pbcn,40.8,60900,,,1158
5.5Li 2O-Nb 2O5-7.5TiO 2 +1 wt% B 2O3,875,,40.8,15500,5.78,50,1159
La6ZnTi 4O18,1600,,40.8,21900,,-37,812
Ni 0.35Zn 0.65TiNb 2O8,1100,,40.9,40900,,1,1286
5Li 2O-1Nb 2O5-5TiO 3+1 wt% B 2 O3,900,,41,9880,,43,1160
"Ba2Ti 3Nb 4O18+1.5 wt% + 0.5
wt% LBS",900,Composite,41,15000,4.8,4,1091
Ba1/2 La1/2 Zn 1/3 Ti 1/2 Nb 1/6 O3,1400,,41,1550,5.04,18,835
SrLa3 Ti 2NbO12,1480,Hexagonal perovskite,41,33600,,3,1051
Ba2Ti 9O20:Mn,,Monoclinic P2 1/m,41,45000,9,2,1161
"Ba(Zn 1/3 Nb 2/3 )O3 +1mol% CeO2
1325",1450,"Complex perovskite Cubic
Pm3m",41,69500,,41,1071
Ca4.35 Mg0.65 Nb 2TiO12,1550,"Orthorhombic perovskite
Pnma",41,33000,4.1,0,206
Ba(Zn 1/3 Nb 2/3 )O3 Annealed in N 2,1500,Perovskite cubic Pm3m,41,90000,,4,635
(Ti 0.8 Sn 0.2 )Te3O8,700,Cubic Ia3,41,22000,4,,48
Bi 0.95 Sm0.05 NbO4,1040,Orthorhombic Pnma,41,5200,,-200,1162
Bi 12TiO20,800,Cubic I23 sillenite,41,10400,,-11,"1082,1163"
0.65CaTiO 3-0.35SmAlO3,1450,Perovskite Orthorhombic,41,42000,,-18,1080
0.9BiNbO 4-0.12ZnNb 2O6+1.2 wt% CuV 2 O6,850,Composite,41,28120,,4,1124
BaTi 5O11 (hot pressed),1050,Monoclinic P2 1/n,41,46000,10,40,1164
0.65CaTiO 3-0.35LaAlO 3,1450,Perovskite Orthorhombic,41,33000,,-17,1080
Sr 5Ta4O15(AnB n-1O3n),1610,Hexagonal perovskite P-3m1,41,2400,5.99,,295
Ca3Nb 2O8,,Cubic,41,8700,8.6,123,785
Ba3Ti 5Nb 6O28,1300,Monoclinic P2 1/c,41,4500,5.4,8,1115
Zr 0.513 Hf0.487 TiO4,1600,Orthorhombic Pbcn,41,20400,,13,996
5CaO-2Ta2O5,1550,Mixed phases,41,5900,5.9,140,295
CaLa4 Ti 4O15 (AnB n-1O3n),1550,Hexagonal perovskite P-3c1,41.1,50240,,-25,1165
CaTi 0.4 (Al 1/2 Nb 1/2 ) .6O3 +1 wt% Li 3NbO4,1300,Perovskite orthorhombic,41.1,36200,7,-36,1060
Ba(Zn 1/3 Nb 2/3 )O3,1390,Perovskite Cubic Pm3m,41.1,86900,9.5,31,"635,1145"
BaTi 5O11 (reaction sintering),1100,Monoclinic P2 1/n,41.2,47400,,36,1166
0.4La(Mg0.4 Sr 0.1Sn 0.5 )O3-0.6Ca0.8Sr 0.2 TiO 3,1550,Composite,41.2,56900,,-6,1167
CaTi 0.4 (Al 1/2 Nb 1/2 ) .6O3,1500,Perovskite orthorhombic,41.3,27100,7,-44,1060
EuTiTaO6,1525,Aeschneite orthorhombic,41.3,59500,,19,523
Li 2O-Nb 2O5-TiO2 (5:1:5) +1 wt% B 2O3,900,,41.3,9320,,,1048
CaTi 0.5 (Al 1/2 Ta1/2 ) 0.5 O3,1500,Perovskite orthorhombic,41.4,26100,8,-20,1168
Zn 0.7 Ni 0.3 TiNb 2O8,1125,Orthorhomic Pbcn,41.4,31800,,-9,1169
Ba0.9 Ca0.1 (Y.285 Nb 1/2 )O3+,,Perovskite,41.5,48860,7.85,258,1109
BiNbO4:0.4 wt% B2O3,960,Orthorhombic Pnma,41.5,21000,,-2,1170
0.7CaTiO 3-0.3(La0.5 Nd 0.5 )AlO3,,Rhombic perovskite,41.5,37000,8,4,1171
Ca2Zn 4Ti 15O36 +8 wt% B 2O3,990,Hexagonal,41.5,11400,,95,1172
Ca[Ti 1-x(Mg1/3 Nb 2/3 ) x]O3 x=0.7,1450,,41.6,29450,,-12,1173
Sm(Nb 0.75 Ta0.25 )TiO 6,,,41.6,18900,,36,609
CaLa4 Ti 3O15,1450,"AnB n-1O3n Hexagonal
Perovskite P-3m",41.6,8100,4.31,-25,1174
5Li 2O-Nb 2O5-5TiO 2+1 wt% V 2O 5,900,M phase+Li 2 TiO3,41.7,7800,,45,1175
(LiBi) 1/2 MoO4,560,Scheelite,41.7,3200,5.5,240,615
Zr(Zn 1/3 Nb 2/3 ) 0.6 Ti 1.4 O6,,"ZrTi 2O6 Orthorhombic
Pbcn",41.7,42100,,-16,1176
SmTiTaO 6,1500,Aeschneite orthorhombic,41.8,24500,,24,523
(Ni 1/3 Ta2/3 ) 1-xTi xO2 (x=0.3),1300,Rutile tetragonal P4 2/mmm,41.8,20600,,35,1177
BiNb 1-xMo xO4 (x=0.01),950,Orthorhombic Pnma,41.8,3500,,-15,1178
Pr 0.2 Gd 0.8 TiNbO6,1400,Orthorhombic Pnma,41.9,9500,,35,506
Ba(Nd 1/2 Nb 1/2 )O3,1500,Perovskite,41.9,15000,6.8,13,530
Ba3-xSr xLaNb 3O12 (x=0.5),1390,Trigonal R-3m,41.9,19400,,-65,1033
0.67CaTiO 3-0.33NdAlO 3,1450,Perovskite Orthohombic,42,42900,,45,1080
ZrTiO4,1400,Orthorhombic Pbcn,42,31000,7,58,1094
Ca4.38 Ni 0.62 Nb 2TiO12,1550,"Perovskite Orthorhombic
Pnma",42,28200,4,0,206
Sr 4Ti 3O10,1300,Tetragonal I4/mmm,42,960,4,,48
0.95Ba(Zn 1/3 Nb 2/3 )O3-0.05BaZrO3,1450,"Perovskite Perovskite cubic
Pm3m",42,96000,7,27,1179
0.84Ba5Nb 4O15-0.16BaNb 2O6 +0.3 wt% B 2O3,900,Composite,42,28000,,0,757
BaxLa4 Ti 3+xO12+3x (x=0.2),,,42,86000,,-17,1180
BaTi 5O11,1120,Monoclinic P2 1/n,42,61100,,40,1181
La0.43 Ca0.57 [Ca0.08 Mg0.14 Ti 0.78]O3,,Perovskite,42,18000,5,9,863
La9Mg0.5 Ti 8.5 O31,,Perovskite slab series,42,15000,8.4,-11,863
0.6CaTiO 3-0.4SmGaO 3,1450,"Perovskite, multiphase",42,35000,,-11,1080
(1-x)LaMg1/2 Ti 1/2 O3-xLa2/3 TiO3 (x=0.45),,Perovskite,42,4500,4.8,-30,863
BaNb 2O6 (hex),1050,Hexagonal columbite,42,4000,,-800,757906
Ba0.79 Sr 0.21 Ti 5O11(hot pressed),1050,Monoclinic P2 1/n,42,39000,10,44,1164
Ca4.38 Ni 0.62 Nb 2TiO12,1550,Perovskite,42,28200,4,0,"206, 1020"
Sr(Sm0.5 Ta0.5 )O3+0.5 wt% Nb 2O5 +3 wt% TiO2,1600,Complex perovskite tetragonal,42,8750,,3,780
Ca3Sr 2Ta2 TiO12,1600,"Perovskite Orthorhombic
Pnma",42,16000,3.5,14,1116
0.6CaTiO 3-0.4Sm(Mg0.5 Ti 0.5 )O3,1550,composite,42,9200,4.8,6,786
Ba0.8 Sr 0.2 (Zn 1/3 Ta2/3 ) 0.94 Ti 0.06 O3,1400,Perovskite,42,82000,10,-13,1098
"Ca0.6 (Li .5Nd .5) 0.4 ) 0.45 Zn .55 TiO3 +2 wt%
0.33ZnO-0.67H3BO3",900,Multi phase,42,10300,,19,1182
0.1CaTiO 3- 0.9Nd(Mg1/2 Ti 1/2 )O3,1400,Perovskite orthorhombic,42,35000,,-10,1183
Sr(Sm1/2 Ta1/2 )O3 +3 wt% TiO 2,1600,Perovskite,42,8800,,3,782
0.76ZrTi 2O6-0.24ZnNb 2O6,1300,Composite,42,22976,,,1184
Nd(W0.5 Ti 1.5 )O6,1350,"Orthorhombic Pnma
Aeschynite type",42,26200,,9,1029
"0.4La(Mg1/2 Ti 1/2 )O3-0.6(Na0.5 Nd 0.5)TiO 3 +1
wt% B 2O3",1475,Composite,42,33000,8,1,1185
5.5Li 2O-Nb 2O5-7.5TiO 2,1075,,42,16900,5.75,64,1159
Ca( Zr xTi 1-x)O3 (x=0.9),1515,"Perovskite Orthorhombic
Pcmn",42,10700,4.6,82,832
0.36Ca4La2 Ti 5O17-0.64LaAlO 3,1560,Composite,42,12500,,0,1186
0.4LaAlO 3-0.6SrTiO 3,1680,Perovskite,42.1,83000,9.5,8,754
Ba5Nb 4-x(W1/2 Ti 1/2 )O15 (x=0.4),,Perovskite,42.2,38600,,53,1187
Ba4LaTiTaO 15,1540,Trigonal P-3m1,42.3,28790,,33,1188
Ca(La0.5 Nd 0.5 ) 4Ti 4O15 (AnB n-1O3n),1525,Hexagonal Perovskite,42.3,15200,8.3,-6,1189
Ba11TiNb 8O33,1400,,42.3,27000,,47,"1190,1191"
CaLa0.5 Nd 0.5 Ti 4O15,1525,Hexagonal Perovskite,42.3,15200,8.3,-6,1189
Ba4LaTiTa3O15,1540,Perovskite hexagonal,42.3,28800,,33,1192
Sr 0.92[Li 1/4 Nb 3/4] 0.92 Ti 0.08 O3,1350,Perovskite,42.3,31500,9,,1104
ZnO-Nb 2O5-TiO2-SnO2 +1.5 wt% CuO-V 2O5,860,Mixture phases,42.3,9000,,8,1193
Ba1-xLa x[Zn (1+x)/3 Nb (2-x)/3]O3 (x=0.05),1350,Perovskite,42.4,46530,,35,1133
BaLa3 Ti 2NbO12,1460,Hexagonal perovskite,42.4,33600,,6,1194
Zr 0.7 (Zn 1/3 Ta2/3 ) 0.3 TiO4,1300,Orthorhombic α-PbO2,42.5,40200,5,1,1195
0.3BaTiO 3-0.7La(Mg1/2 Ti 1/2 )O3,,Perovskite I4/mcm,42.5,14225,7.23,-34,847
5.5Li 2O-Nb 2O5-7.5TiO 2,1100,,42.6,16800,,66,1159
SrLaSm3 Ti 5O17,1350,,42.6,7300,,-96,1196
Ba2La2 TiNb 2O12,1440,,42.7,31130,,-4,1197
Ba21Nb 16TiO63,,,42.7,19000,,25,1190
Ba2La3 Ti 3NbO15 (A5B4O15),1460,Hexagonal perovskite,42.8,21700,5.85,-8,1198
Ba16Nb 12TiO48,,Not available,42.9,29000,,25,1190
Ba0.9 Ca0.1 (Y0.315 Nb 1/2 )O3+,,Perovskite,42.9,63500,7.78,235,1109
Ba6Ti 1-xSn xNb 4O18 (x=0),1460,Trigonal R-3m,43,11530,5.6,64,894
Bi 12SiO 20,800,Cubic I23,43,86800,,-10,1199
Sr 4LaTiNb 3O15,1460,Hexagonal perovskite,43,44700,5.18,13,1200
Li 0.215 Nb 0.645 Ti 0.14 O2,1020,,43,14500,,-15,1201
Ba2-xSr xLa3 Ti 3NbO15 (x=1),1520,,43,39100,,1,1202
Pb 0.5 Ca0.5 (Cr 1/2 Nb 1/2 )O3,,Perovskite,43,3800,4.6,293,907
BiNbO4,875,Orthorhombic Pnma,43,15700,4.3,38,"1203,1204"
0.7CaTiO 3-0.3NdAlO 3,,Perovskite Orthorhombic,43,47000,,0,"1205,1206"
"Sr(Zn,Nb)O 3-SrTiO 3",,Perovskite,43,25000,5,-1,1207
La0.57 Ca0.43 [Ca0.11 Mg0.18 Ti 0.71]O3,,Perovskite,43,26000,3.5,-19,863
Ca4BaTa2 TiO12,1575,Orthorhombic Pnma,43,5000,3.9,14,1208
"0.16BaNb 2O6-0.84Ba5Nb 4O15 +0.3 wt% B 2O3+
0.3 wt% V 2O5",900,Composite,43,19500,,0,757
Ca5NbTaTiO 12,1580,"Complex perovskite
Orthorhombic Pnma",43,30000,,28,"1116,1138"
Ba(Nd 0.8 Sm0.2 ) 2Ti 4O12 +1 wt% B 2O3,1020,Tungsten pronze,43,5500,,,1209
Ca4.36 Zn 0.64 Nb 2TiO12,1550,"Orthorhombic perovskite
Pnma",43,29000,4,0,206
Ba6Nb 4TiO18,1625,A6B5O18 type perovskite,43,9500,,53,812
Sr 6Nb 4TiO18,1625,A6B5O18 type perovskite,43,6700,,26,812
Zr 0.7 (ZnTa) 0.3 TiO4,1300,Orthorhombic Pbcn,43,40200,,1,1195
Ba(Sm1/2 Nb 1/2 )O3,1600,Perovskite Cubic Fm3m,43,18400,,9,1044
Sm0.9 Y0.1 TiNbO6,1560,Aeschneite orthorhombic,43,10230,,47,506
0.52Nd(Co 1/2 Ti 1/2 O3-0.48CaTiO3,1550,Composite,43,4000,,0,1210
BaxLa4 Ti 3+xO12+3x(x=2.3),,,43,23480,,-17,1211
La2 Ti 2O7,,Monoclinic P2 1,43,2200,5.5,-6,863
0.7CaTiO 3-0.3La(Ga0.5 Al 0.5 )O3,1540,Composite,43,40000,,13,1171
BiNbO4+0.4 wt% V 2O5+0.1 wt% CuO,900,"Orthorhombic Pnma
Stibiotantalite",43,20400,,8,1212
0.5La(Mg1/2 Ti 1/2 )O3-0.5CaTiO 3,1600,Composite,43,28000,5.5,-13,1213
Ca4.5 Mg0.5 Nb 4TiO17,1250,,43,17850,,-33,796
NdTiTaO6,1550,Aeschneite orthorhombic,43.1,26400,,30,523
"Ca[(Li 1/3 Nb 2/3 ) 0.7 Ti 0..3]O3-d +6 wt% Bi 2O3, 2
wt% B 2O3",920,Perovskite,43.1,10600,7.68,10,1142
"Ca[(Li 1/3 Nb 2/3 ) 0.7 Ti 0..3]O3-d + 3wt% Bi 2O3: 2
wt% B 2O3",940,Perovskite,43.1,12900,7.73,54,1142
Zr 0.752 Hf0.248 TiO4,,Orthorhombic Pbcn,43.2,20000,8.5,,996
Alpha-Bi 3SbO7,890,Anorthic,43.2,2080,,0,1087
BiNbO4 +0.5 wt% CuO,900,"Orthorhombic Pnma
Stibiotantalite",43.3,13000,6.3,15,1214
Ca[La0.875 Nd 0.125 ) 4Ti 4O15 (AnB n-1O3n),1550,Hexagonal perovskite,43.4,32900,7.52,-13,1189
"(1-x)Ca(Mg1/3 Ta2/3 )O3-x(Ca0.8 Sr 0.2 )TiO 3
(x=0.4)",1425,Composite,43.4,46000,6.8,-3,1215
Ba3LaNb 3O12,1500,Hexagonal perovskite R-3m,43.5,9000,,-100,"1216,1217"
Sr 5Ta4O15,1510,Hexagonal perovskite,43.5,2400,,,998
0.7CaTiO 3-0.3NdAlO 3,,Perovskite,43.5,30000,8,-2,1171
Ba11Nb 8TiO33,,,43.5,12000,,33,1190
BiTaO4,950,Triclinic,43.5,12000,,-40,1218
Bi 0.99 (La0.38 Nd 0.62 ) 0.01 NbO4,820,Orthorhombic+triclinic,43.5,12300,,13,1219
0.66CaTiO 3-0.34(La0.5 Nd 0.5 )GaO 3,,Perovskite Rhombic,43.6,43000,8,-10,1171
CaLa4 Ti 4O15 (AnB n-1O3n),1550,Hexagonal perovskite,43.6,33850,7.8,-17,1189
0.7CaTiO 3-0.3NdAlO 3,1450,Rhombic perovskite,43.7,34800,,14,1080
Ba(Ti 0.85 Mn 0.15 )O3 +15 wt% Li 2CO3,950,Perovskite,43.7,2500,,-30,1220
0.7Ca(Mg1/3 Nb 2/3 )O3-0.3(Ca0.8 Sr 0.2 )TiO 3,,Perovskite,43.8,45200,7.2,-4,1221
Zn 0.17 Nb 0.33 Ti 0.5 O2,1080,,43.8,35000,9,,1222
SrLa4 Ti 4O15 (AnB n-1O3n),,Hexagonal perovskite P-3m,43.8,50200,4.15,-14,"1165,1174"
Ba1-xLa x[Zn (1+x)/3 Nb (2-x)/3]O3 (x=0.35),1350,Perovskite,43.8,2180,,-10,1133
Bi 0.992 Gd .0.008 NbO4,900,Orthorhombic Pnma,43.8,16850,4.3,0,1223
"Ca[(Li 1/3 Nb 2/3 ) 0.7 Ti 0. .3]O3-+1 wt% Bi 2O3+ 1
wt% B 2O3",960,Perovskite,43.9,16600,7.6,35,1142
Ca4MgNb 2TiO12-xCaTiO 3 (x=0.3),,Composite,43.9,20200,,-7,1224
"0.66Ca(Mg1/3 Nb 2/3 )O3-0.34CaTiO 3+0.25wt%
B2O3",1250,Composite,44,30000,6.7,-2,1225
0.1CaTiO 3-0.9Nd(Mg1/2 Ti 1/2 )O3+0.5 wt% ZnO,1325,Composite,44,43800,,1,1226
"0.32Nd(Zn 0.45Mg0.05 Ti 0.5 )O3-0.1NdAlO 3-
0.58CaTiO 3",,Composite,44,32200,1.97,0,1227
Bi 2Ti 3TeO12,900,,44,12500,,146,1039
ZrTiO4-ZnNb 2O6,,Composite,44,48000,,0,1184
Ca2Sr 3Ta2 TiO12,1575,"Perovskite Orthrohombic
Pnma",44,8500,3.5,18,1116
BaTiNb 4O13,1250,Orthorhombic Pbma,44,9000,4.7,15,1115
Sr 2Zn 4Ti 15O36,1150,Trigonal R-3m,44,3600,10,160,936
Ba8Ta4+0.8x Ti 3-xO24 (x=0.8),1400,,44,9720,,,836
Ba(Nd 1/2 Nb 1/2 )O3,1600,Complex perovskite,44,11700,,10,1044
Ca0.7 Nd 0.3 T0.7 Al 0. .3O3,,Perovskite Orthorhombic,44,40000,,0,1228
Ba(La0.99 Al 0.11 ) 4Ti 4O15(AnB n-1O3n),,Hexagonal perovskite,44,47000,,1,1229
066CaTiO 3-0.34LaAlO 3,1450,Perovskite Orthorhombic,44,30000,,-3,1080
Ba0.9 Ca0.1 (Y0.33 Nb 1/2 )O3+,,Complex perovskite,44,41210,7.7,234,1109
0.7Ca(Li 1/4 Nb 3/4 )O3-0.3CaTiO 3,1250,Composite,44,12000,,-9,1230
Sr 2La4 Ti 5O18 +0.3 wt% Bi 2O3-B2O3,1625,,44,23000,,22,812
0.6CaTiO 3-0.4NdGaO 3,1450,Perovskite,44,30000,,-18,1080
BiNbO4 +0.5 wt% V 2O5,895,Orthorhombic Pnma,44,15800,7,18,1212
BiNbO4+0.25 wt% CuO+V 2O5,900,Orthorhombic Pnma,44,18660,,-8,1212
Bi 0.95 Sm0.05 NbO4+0.5 wt% CuO,900,Orthorhombic Pnma,44,12900,,-4,1231
BiNb 0.4 Ta0.6 O4,940,Orthorhombic Pnma,44,21000,,-30,1232
0.5La(Mg1/2 Ti 1/2 )O3-0.5CaTiO 3+1 wt% B 2O3,1400,Perovskite,44,28000,7,-8,1213
0.225Li 2O-0.67Nb 2O5-0.1TiO 2,1350,,44,28000,,-20,686
Na1-xK xCa4Nb 5O17 (x=0),1200,MonoclinicP21/a A nB nO3n+2,44,13800,,-120,1233
Ba8Nb 4Ti 3O24,1450,Hexagonal P6 3/mmc,44.1,22000,,115,1234
0.66CaTiO 3-0.34(La0.5 Nd 0.5 )GaO 3,,Rhombic perovskite,44.1,43000,8,1,1171
Ba2La2 TiNb 2O12,1350,Hexagonal perovskite,44.2,31660,6.9,-5,1217
Ca[Ti 1-x(Mg1/3 Nb 2/3 ) x]O3 x=0.65,1450,Perovskite,44.2,28340,,-2,1235
BaLa4 Ti 4O15 (AnB n-1O3n),1600,Hexagonal perovskite P-3c1,44.4,41000,,-26,"1165,1229
,1236"
Bi 0.95 Sm0.05 NbO4,950,Orthorhombic Pnma,44.4,13000,7.2,-4,1237
(Li 0.5 Bi 0.5 )MoO4,560,Scheelite,44.4,3200,5.5,245,26
Ca4La2 Ti 5-x(Mg1/3 Nb 2/3 ) xO17 (x=2.5),1540,Orthorhombic Pbnm,44.4,16400,,15,1026
0.67ZrTi 2O6-0.33ZnNb 2O6+0.7 wt% MnCO 3,1270,Composite,44.4,44800,,-7,1238
0.5Nd(Co 1/2 Ti 1/2 )O3-0.5(Ca0.8 Sr 0.2)TiO 3,1340,Composite,44.5,20000,,0,1239
BiNb 0.95 Sb .05 O4,880,Orthorhombic Pnma,44.5,14300,,-5,1157
BiNb 0.88 Ta0.12 O4 +0.5 wt% CuO,920,Orthorhombic Pnma,44.5,14000,,0,1214
Ba(Pr 1/2 Nb 1/2 )O3,1600,Complex perovskite,44.5,28500,,-22,1044
Ba(Y0.3 Bi 0.2 Nb .5)O3,1300,Complex perovskite,44.6,2000,,6,1240
Ba4Nd 2Ti 3Nb 2O18,1450,,44.6,13100,,18,1241
Ba1-xLa x[Zn (1+x)/3 Nb (2-x)/3]O3 (x=0.3),1350,Perovskite,44.7,1990,,7.7,1133
Ca2La4 Ti 5O18,,"AnB n-1O3n Trigonal perovskite
R-3m",44.7,20100,4.19,6,1174
Ca2Zn 4Ti 15O36+4 wt% CaO-B2O3 -SiO 2,1050,Trigonal R-3,44.7,31000,,,1242
0.67CaTiO 3-0.33(La0.5 Nd 0.5 )GaO 3,,Rhombic perovskite,44.7,41000,8,6.3,1171
Ca[(Li 1/3 Nb 2/3 ) 1-xTi x]O3 (x=0.3),1150,Perovskite,44.7,22500,,20,678
Ba6Nb 4TiO18,1450,Trigonal R-3m,44.9,12000,,33,812
Sr(Fe1/2 Nb 1/2 )O3 +0.2 wt% B 2O3,1350,"Complex perovskite cubic
Pm3m",44.9,10600,,-15,745
Sr(Fe1/2 Nb 1/2 )O3,1600,"Complex perovskite cubic
Pm3m",44.9,4800,,-24,745
0.7La2/3 TiO3-0.3LaAlO 3,1400,Perovskite Orthorhombic,44.9,33000,6,7,1004
Ca5Nb 4TiO17,1475,Monoclinic P2 1/c,44.9,17600,,-113,"796,1152"
BiNbO4+0.03 wt% CuV 2O6 (Ortho),1000,Orthorhombic Pnma,44.9,16100,,-3,1012
0.55Ca(Mg1/3 Ta2/3 )O3-0.45Ca0.8 Sm0.4/3 TiO 3,1450,Composite,45,41700,6.6,0,1243
Ba2/3 La1/3 Zn 1/3 Ti 1/3 Nb 1/3 O3,1400,,45,6500,6.09,-6,835
NiNb 2O6+30 wt% TiO 2,1300,Orthorhombic Pbcn,45,7700,6,73,1244
0.73CaTiO 3-0.27NdAlO 3,1450,Rhombic perovskite,45,31000,,-15,1080
Ca[(Li 1/3 Ta2/3 ) .5Ti 0.5 ]O3- +3 wt% B 2O3,1050,Perovskite,45,12300,8,75,691
Na1-xK xCa4Nb 5O17 (x=0.25),1300,MonoclinicP2 1/a AnB nO3n+2,45,4600,,34,1233
Na1-xK xCa4Nb 5O17 (x=0.75),1300,MonoclinicP2 1/a AnB nO3n+2,45,3700,,123,1233
0.58ZnNb 2O6-0.42TiO 2,1250,Composite,45,6000,,0,1000
0.42ZnNb 2O6- 0.58TiO 2,1250,Composite,45,48000,8,0,1000
0.45Nd 3Ga5O12 -0.65CaTiO 3,1450,Composite,45,46000,5,-2,306
0.7CaTiO 3-0.3SmAlO 3,1450,"Perovskite Orthorhombic
Pbnm",45,42000,,1,1080
0.7CaTiO 3-0.3NdAlO 3,1450,"Perovskite Orthorhombic
Pbnm",45,44000,,3,1080
Ba(La1/2 Nb 1/2 )O3,1600,"Complex perovskite
Monoclinic",45,5700,,7,1044
BaLa4 Ti 4O15(AnB n-1O3n),,Trigonal perovskite P-3m1,45,48000,,,1229
Sr(Fe1/2Nb 1/2 )O3,1450,Perovskite Cubic Pm3m,45,4800,,-24,1069
CaSr 4Ta2 TiO12,1550,"Perovskite Orthorhombic
Pnma",45,15500,3.422,21,1116
BaxLa4 Ti 3+xO12+3x (x=0.4),,Trgonal perovskite P-3m1,45,60000,,-15,1180
BaxLa4 Ti 3+xO12+3x (x=0.6),,Trigonal perovskite P-3m1,45,50000,,-13,1180
BaTiTa2Nb 2O13,1350,Orthorhombic Pbma,45,3500,5.2,96,1115
BaSr 4Nb 4O15(AnB n-1O3n),1400,Trigonal Perovskite P-3m1,45,23300,4.57,82,295
0.2CaTiO 3-0.8Sr(Mg1/3 Nb 2/3 )O3,1600,Perovskite,45,9000,,0,1245
Ba2La3 Ti 3 TaO15,1520,,45,26800,,1,1246
0.6CaTiO 3-0.4LaGaO 3,1450,Perovskite,45,34000,,-20,1080
0.65CaTiO 3-0.35SmGaO 3,1450,Perovskite,45,34000,,1,1080
SmTiNbO6,1400,Euxenite Orthorhombic Pnma,45,18000,4.89,50,505
0.7CaTiO 3-03NdAlO 3,1450,Perovskite Orthorhombic,45,44000,,0,1247
