Repository: ihalage/AIMat

### An AI based software to predict the dielectric properties of composite materials. Implemented for 5G materials discovery.

The goal is to predict the dielectric constant, Quality factor (1/loss tangent) and the temperature coefficient of resonance frequency of `(1-x)A - xB` type alloyed compositions where A and B are two known dielectric materials and x is the mole fraction of B. Predictions are made by three combined deep neural networks (see `images` directory). 5G materials require a high quality factor (low loss) and moderate dielectric constant (around 5), and a temperature coefficient near zero.

File: data/4000_dielectric_materials.csv (part 6 of 7)
LiMgPO 4 +0.15 vf TiO2,950,Orthorhombic Pmnb,11.4,21100,,4,58
CaCe2(MoO4) 4,840,Not available,11.4,52100,6.9,-44,273
(1-x)Ba2V 2O7-xBa3(VO4) 2 x=0.42,875,Composite,11.4,71700,,-1,301
Zn 2SnO4+3 wt% ZnO-B2O3-SiO 2,1075,Cubic spinel Fd-3m,11.4,33000,,-107,302
0.65CaTiO 3-0.35NdGaO 3,1450,Perovskite Orthorhombic,45,46000,,-2,1080
Ca[(Li 1/3 Nb 2/3 ) 1-xTi x] O3- (x=0.3),1150,Perovskite,45,22500,,20,678
La2/3 TiO3 - LaAlO 3,,,45,33000,,7,1004
0.48La(Co 1/2 Ti 1/2 O3-0.52CaTiO 3,1550,P2 1/n Monoclinic perovskite,45,5000,7.8,0,1210
0.5Nd(Zn 1.2 Ti 1/2 )O3-0.5CaTiO 3,1300,P2 1/n Monoclinic perovskite,45,56000,,0,1248
Ba(Mn 1/2 Ti 1/2 )O3,1450,Perovskite Hexagonal,45,11600,5.75,-4,1249
Ba3La2 Ti 2 Ta2O15,1540,Trigonal P-3m1,45.1,31000,,-13,1250
0.71CaTiO 3-0.29NdAlO 3,1450,Perovskite Orthorhombic,45.1,38450,,6,1080
(1-x)Ca(Mg1/3 Ta2/3 )O3-xCaTiO 3 (x=0.45),1550,Perovskite Orthorhmbic Pbnm,45.1,34800,,17,1251
0.7CaTiO 3-0.3LaGa0.5 Al 0.5 )O3,,Rhombic perovskite,45.2,40000,8,13,1207
0.7CaTiO 3-0.3 (La.5Nd .5)(Ga0.5 Al 0.5 )O3,,Rhombic perovskite,45.2,43000,8,9,1171
0.7CaTiO 3-0.3Nd(Ga0.5 Al 0.5 )O3,,Rhombic perovskite,45.3,38000,8,11,1171
Ba8Nb 4Ti 3O24,1400,Hexagonal P6 3/mmc,45.3,23500,5.6,115,1234
Ba4LaNbTa2O15,,Hexagonal perovskite,45.3,25100,,52,1252
Ba1-xSr x La4Ti 4O15 (x=0.6),1550,Trigonal P-3m1,45.4,47500,,-1,1253
"0.6La(Mg1/2 Ti 1/2 )O3-0.4Ca0.6 La0.8/3 TiO3+w wt%
CuO",1450,Composite,45.5,44600,8,2,1254
Ba0.2 Ca0.8 (Fe1/2 Nb 1/2 )O3,,"Perovskite Orthorhombic
Pbnm",45.5,2300,7.4,-34,1069
Ba(1-xSr x)La4 Ti 4O15 (x=0.4),1450,Trigonal P-3m1,45.7,44200,,-6,1253
PrTiTaO6,1500,Aeschneite orthorhombic,45.8,32300,,33,523
Pr 0.5 Gd 0.5 TiNbO6,1400,,45.9,9500,,41,506
Zr 0.992 Hf0.008 TiO4,,Orthorhombic Pbcn,45.9,13000,8.5,53,996
Pb 0.25 Ca0. 75(Mg1/3 Nb 2/3 )O3,,Perovskite,46,8700,3.7,-34,907
BaLa4 Ti 4O15,,"Hexagonal perovskite
P-3m1",46,47000,,-11,"1229,1236"
Ca3Ti 2O7,,Orthorhombic Ccm2 1,46,2600,2.69,50,1255
0.1La2Ti 2O7-0.9La4Ti 9O24,1300,Composite,46,5500,,0,"1045,1046"
BaTiTa4O13,1450,,46,6000,4.6,145,1115
La0.39 Ca0.61 [Ca0.11 Mg0.08 Ti 0.81]O3,,Perovskite,46,17000,4.7,36,863
Ba2La4 Ti 5O18,1575,"AnB n-1O3n perovskite Trigonal
R-3m",46,31850,,-36,1141
Ca5Nb .1.5 Ta05TiO12,1560,"Complex perovskite
Orthorhombic Pnma",46,28400,,35,1138
CeTiTaO6,1540,Aeschneite orthorhombic,46,33300,,41,523
0.3SrTiO 3-0.7Ca(Mg1/3 Nb 2/3 )O3,1475,Perovskite,46,29300,6.8,2,1256
Ca0.7 Ti 0.7 La0.3 O3 +0.25 wt% Al 2O 3,1500,Perovskite Orthorhombic,46,38200,4,12,1257
7Bi 2O3- 2TeO2 (oxygen atm),750,,46,1100,,-144,977
Ca2Zn 4Ti 15O36+5 wt% V 2O5,930,Trigonal R-3,46,13400,,164,1258
La3 Ti 2 TaO11,1560,,46,7500,,-47,1259
CaLa4(Zr 0.05 Ti 0.95 ) 4O15,1550,Hexagonal,46,47500,,-10,1260
Bi 0.95 Ce0.05 )NbO4.025,950,Triclinic+Orthorhombic,46.1,15000,,,1261
(Ba1-xSr x)La4 Ti 4O15 (x=0.8),1600,"AnB n-1O3n Trigonal
P-3m1",46.1,52800,,-3,1253
Ba(Er 03Bi 0.2 Nb 0.5 )O3,1300,Perovskite,46.1,1500,,-27,1240
0.65LiNb 3O8-0.35TiO 2,1100,Composite,46.2,5800,,0,711
Sr 6Nb 4TiO18,1625,Not available,46.2,6700,,26,812
0.4ZnNb 2O6-0.6TiO 2,1125,Columbite+rutile,46.2,48000,,-1,1262
0.5ZnTa2O6-0.5TiO 2,,Composite,46.2,36700,,74,1263
0.55La(Mg1/2 Ti 1/2 )O3-0.45SrTiO 3,1475,Composite,46.3,34000,8,0,1264
Ba2-xSr xLa3 Ti 3NbO15 (x=0.5),1500,"AnB n-1O3 n Trigonal
P-3m1",46.3,33600,,4,"1198,1202"
BaLa4 Ti 4O15,1450,"AnB n-1O3 n Trigonal perovskite
P-3m1",46.3,16200,5.15,-13,1174
0.64CaTiO 3-0.36LaGaO 3,,Rhombic perovskite,46.5,48000,8,-3,1171
Bi 0.95 Ce0.05 NbO4+0.4 mol% CuO,950,Orthorhombic Pnma,46.5,3000,,,1265
Ba3La2 Ti 2Nb 2-xTa xO15 (x=1),1500,Trigonal P-3m1,46.5,27140,,-4,1250
CaTi 0.54 (Al 1/2 Ta1/2 ) 0.46 O3,1500,Perovskite Orthorhombic,46.5,27300,8,0,1168
Ca5Nb 2TiO12+1 wt% NiO,1550,"Complex perovskite
Orthorhombic Pnma",46.5,29000,,34,1063
Ca5Nb 2TiO12+1 wt% Co 3O4,1550,"Complex perovskite
Orthorhombic Pnma",46.5,29000,,32,1063
(1-x)La(Mg1/2 Ti 1/2 )O3-xLa2/3 TiO3 (x=0.49),,Perovskite I2/a,46.5,8300,6.2,,807
Ba3Nd 2Ti 2Nb 2O15,1450,Hexagonal perovskite,46.8,19500,5.1,28,1103
(1-y)Li 2.02 Ti 0.92 Nb 0.06 O3 (y=0.6),1070,,46.8,8040,,35,651
(Ba1-xSr x)La4 Ti 4O15 (x=0.2),1450,"Trigonal perovskite
P-3m1",46.8,24500,,-8,1253
Ba2-xSr xLa3 Ti 3NbO15 (x=0.75),1510,"Trigonal perovskite
P-3m1",46.8,36500,,2,1202
Ba1-xCa x(Sc1/2 Nb 1/2 )O3 (x=0.5),1650,Perovskite,46.9,28000,,,1266
La2 Ti 2O7,,Monoclinic P21,47,8500,7.8,-10,1045
0.75CaTiO 3-0.25LaAlO 3,1450,Composite,47,36000,,13,1080
Bi 2Ti 4O11,,Monoclinic C2/m,47,4800,,-540,1267
Ca2Zn 4Ti 15O36,1150,Hexagonal+ residual rutile,47,41200,10,120,936
Na1-xK xCa4Nb 5O17 (x=0.5),1300,Monoclinic P21/a AnB nO3n+2,47,5000,,-23,1233
BaTi 0.3 Ga0.35 Nb 0.35 O3,1500,Perovskite-Mixture,47,2470,5.5,,1268
0.65CaTiO 3-0.35LaGaO 3,1600,Perovskite Orthorombic Pnma,47,40000,,0,827
Ba2-xSr xLa3 Ti 3NbO15 (x=0.25),1490,Hexagonal P-3m1,47,29400,,6,1202
Ba2La3 Ti 3NbO15,1470,"Hexagonal perovskite
P-3m1",47,2000,,20,1269
Ba2-xSr xLa3 Ti 3NbO15 (x=0.75),1510,"Trigonal perovskite
P-3m1",47,36500,,2,1198
Ba2-xSr xLa3 Ti 3NbO15 (x=0.25),1490,"Trigonal perovskite
P-3m1",47,29400,,8,1198
0.222Li 2O-0.668Nb 2O5-0.11TiO 2,1350,,47,25000,,0,686
Ca5Nb 2TiO12+1 wt% ZnO,1550,"Complex perovskite
Orthorhombic Pnma",47,28000,,34,1063
Ba3Ti 2(Mg1/3 Nb 2/3 ) 2Nb 4O21+5 wt% 2ZnO-V 2O5,900,Hexagonal,47,10500,,16,1270
0.6Ca(Mg1/3 Nb 2/3 )O3-0.4Ca0.61 Nd0.26 TiO3,1375,,47,37000,,5,1271
Pr.6Gd .4TiNbO6,1400,Not available,47.1,9500,,44,506
0.76ZrTi 2O6-0.24ZnNb 2O6,1260,Mixed phases,47.1,34200,,0,1184
0.5La(Mg0.5 Ti 0.5 )O3-0.5Ca0.0.8 Sr 0.2TiO3,1475,Composite,47.1,35000,,-5,1272
SrCa4Nb 4TiO17,1475,Not available,47.2,12000,,-137,1273
TiFeNbO6,1125,Tetragonal,47.2,2300,3.68,281,1274
Ca[Ti 1-x(Mg1/3 Nb 2/3 ) x]O3 x=0.6,1450,Perovskite,47.3,25630,,8,1173
Ba3La3 Ti 4NbO18,1480,"Trigonal perovskite
P-3m1",47.4,17330,5.18,35,1275
(1-x)(Ba0.6 Sr 0.4 La4Ti 4O13-x TiO 2 x=0.05,1550,Hexagonal Perovskite,47.4,46800,,-3,1276
Bi 8TiO14,,,47.4,5400,,-16,1350
0.66CaTiO 3-0.34LaGaO 3,,Rhombic perovskite,47.5,46000,,4,1171
Ca5Nb 2TiO12+0.5 wt% MgO,1550,"Complex perovskite
Orthorhombic Pnma",47.5,33000,,34,1063
Ca5Nb 2TiO12+0.5wt% CuO,1550,"Complex perovskite
Orthorhombic Pnma",47.5,30000,,37,1063
0.5MgTiO 3-0.5CaTiO 3-0.25(Nd 2O3-TiO2 ),,Composite,47.6,30000,,8,1277
TiTe3O8+1 wt% SiO 2,750,Cubic Ia3,47.6,48800,,152,1278
(Ba1-xCa x)La4 Ti 4O15 (x=0.2),1575,Trional P-3m1 Perovskite,47.7,47100,,-8,1253
(Ba1-xCa x)La4 Ti 4O15 (x=0.4),1575,Trigonal P-3m1 Perovskite,47.7,47400,,-7,1253
0.45La(Mg0.5 Ti 0.5 )O3-0.55Ca0.8 Sm0.4/3 TiO 3,,Perovskite,47.8,26500,6.2,-2,1279
Ba5SrNb 4TiO18,1450,A6B5O18 type perovskite,47.9,7000,,83,812
Ba(Gd 0.3 Bi 0.2 Nb 0.5 )O3,1300,Perovskite,47.9,2100,,-3,1240
BaxLa4 Ti 3+xO12+3x(x=2.5),,,47.9,19480,,,1211
Ba3La2 Ti 2Nb 2-xTa xO15 (x=0.5),1480,,47.9,25300,,2,1250
Bi 0.75 Ce0.25VO4,900,Monoclinic,47.9,18000,7.6,15,1280
Pb 0.75 Ca0. 25(Cr 1/2 Nb 1/2 )O3,,Perovskite,48,3600,4.3,8,907
0.65CaTiO 3-0.35LaGaO 3,1450,Perovskite Orthorhombic,48,32000,,2,1080
Ca[(Li 1/3 Ta2/3 ) 1-xTi x]O3- +3 wt% B 2O3 (x=0.5),1150,Perovskite,48,21000,,,691
Ca5Nb 2TiO12,1550,"Complex perovskite
Orthorhombic Pnma",48,26600,3.7,40,1208
Ca3Ba2Ta2 TiO12,1540,Complex perovskite Cubic,48,3000,3.8,18,1208
Ba3Ti 4 Ta4O21,1380,Hexagonal P6 3/mcm,48,7000,4.3,50,1115
(Ca1-0.3xLa0.2x)[(Mg1/3 Ta2/3 )] 1-xTi xO3 x=0.5,,"Orthorhombic Pnnm complex
Perovskite",48,21000,,2,1281
Pr 0.7 Gd 0.3 TiNbO6,1400,,48,4500,,47,506
Ba4SrNb 4O15 (AnB n-1O3n),1400,Hexagonal perovskite,48,14600,4.7,140,295
0.34CaTiO 3-0.66Ca(Mg1/3 Nb 2/3 )O3,1450,Perovskite,48,32500,,-2,1282
CaTi 0.5 (Al 1/2 Nb 1/2 ) .5O3,1500,Perovskite orthorhombic,48,26100,7,-4,1060
CaTi 0.5 (Al 1/2 Nb 1/2 ) .5O3 +1 wt% Li 3NbO4,1300,Perovskite orthorhombic,48,32100,7,-2,1060
Ba8Nb 4Ti 3O24,1450,Hexagonal P6 3/mmc,48,23500,5.5,115,1283
Sr 2La4 Ti 5O18,1625,,48,27350,,20,812
Sr 5LaTi 2Nb 3O18,1520,,48,27800,4.3,,1284
Ba4Sm9.33 Ti 18O54 + 15 wt % BaCu(B 2O5),950,"Tungsten Bronze
Orthorhombic",48,5500,,-41,1285
(Ca1-0.3xLa0.2x)[Mg1/3 Ta2/3 )O3 x=0.5,,Orthorhombic Pbnm,48,21000,,,1281
"[(Ca,Sr) x(La,Nd) 2/3-2x/3 ]TiO3 x=0.1",1350,Tetragonal I4/mcm,48,3700,,61,1287
0.5La(Mg1/2 Ti 1/2 )O3-0.5SrTiO 3,,Perovskite Pbnm,48.1,5800,6.6,,890
Ba3LaNb 3O12,1350,Trigonal R-3m,48.3,38000,6.76,-40,1216
Ba2-xSr xLa3 Ti 3NbO15 (x=0),1480,Hexagonal perovskite,48.3,20290,,8,1202
0.2SrTiO 3-0.8Ca0.61 Nd 0.26 Ti 1-xAl 4x/3 O3 x=0.5,1520,Orthorhombic Perovskite,48.3,40700,,4,1288
Ca2Zn 4Ti 16O38,1100,Trigonal R-3,48.4,31600,6.7,48,1289
Ca5Nb 2TiO12+1 wt% SnO 2,1550,"Complex perovskite
Orthorhombic Pnma",48.5,28000,,36,1063
CaLa8 Ti 9O31,1550,"Orthorhombic Pbam
Perovskite",48.6,19350,3.65,-6,1174
Ba(Dy0. 3Bi 0.2 Nb 0.5 )O3,1300,Perovskite,48.6,2000,,6,1240
0.64CaTiO 3-0.36LaGaO 3,1300,Perovskite,48.7,38000,,,1290
Ca5Nb 2TiO12+1 wt% Al 2O3,1550,"Complex perovskite
Orthorhombic Pnma",48.7,29000,,33,1063
5.7Li 2O-Nb 2O5-14.7TiO 2+2 wt% B 2O3-CuO,900,,48.7,16350,,32,686
Sr 2La4 Ti 5O18+0.3 wt% Bi 2O3-B2 O3 glass,1625,,48.7,23000,,22,812
Ba(1-xCa x)La4 Ti 4O15 (x=0.4),1575,"Trigonal perovskite
P-3m1",48.9,42400,,-7,1253
(Ba1-xCa x)La4 Ti 4O15 (x=0.6),1575,"Trigonal perovskite
P-3m1",48.9,41200,,-7,1253
0.45La(Zn 0.395 Ti 0.385 Ta0.01 Al 0.21 )O 3-0.55CaTiO 3,,Composite,49,29000,1.957,0,1227
Ca5Nb 2TiO12+1 wt% Cr 2O3,1550,"Complex perovskite
Orthorhombic Pnma",49,34000,,44,1063
Ca5Nb 2TiO12+1 wt% Sb 2O3,1550,"Complex perovskite
Orthorhombic Pnma",49,30500,,36,1063
0.9Bi 2O3-0.1Nb 2O5,900,Flourite δ-Bi 2O3 Fm-3m,49,800,,-234,1291
Ca(Zr 0.8 Ti 0.2 )O3,,Perovskite orthorhombic Pcnm,49,10800,,,823
0.7CaTiO 3-0.3NdGaO 3,1450,Perovskite,49,32000,,35,1080
0.66CaTiO 3-0.34(La0.5 Nd 0.5 ) GaO 3,1540,Perovskite,49,43000,,0,1171
11Li 2O-3Nb 2O5-12TiO 2 + 0.5 wt% B 2O3,900,M phase+Li 2 TiO3,49.2,8840,,58,1292
Ca4La2 Ti 5-x(Mg1/3 Nb 2/3 ) xO17 (x=2),1540,Orthorhombic Pbnm,49.2,16000,,32,1026
Ca2La4 Ti 5O18,,Trigonal perovskite R,49.3,20100,,6,1174
0.7CaTiO 3-0.3LaGaO 3,,Perovskite,49.4,29000,8,22,1171
CaTi 0.53 Al 1/2 Nb 1/2 ) 0.47 O3 +1 wt% Li 3NbO4,1300,Perovskite Orthorhombic,49.4,31400,7,12,1060
Ba3LiTa3 Ti 5O21,1200,"Perovskite Hexagonal
P6 3/mcm",49.4,3100,,472,1293
(Ba1-xCa x)La4 Ti 4O15 (x=0.8),1575,"Trigonal perovskite
P-3m1",49.5,42400,,-5,1253
Pr 0.8 Gd 0.2 TiNbO6,1400,Euxenite OrthorhombicPnma,49.5,9500,,51,506
Ba4LaNb 2TaO15,,Hexagonal perovskite,49.5,24100,,75,1252
(Ni 1/3 Ta2/3 ) 1-xTi xO2 (x=0.4),1300,Tetragonal P4 2/mmm,49.6,17600,,40,1177
CaTi 0.53 (Al 1/2 Nb 1/2 ) 0.47 O3,1500,Perovskite,49.8,26000,7,7,1060
Ba3La2 Ti 2Nb 2O15 (A5B4O15),1460,Hexagonal perovskite,49.8,22000,5,7,1198
Li 1+x+yTa1-x-3yTi x+4yO 3 (x=0.1 y=0.175),1175,M-Phase,49.8,10528,,32,"1294,1295"
Ba6Ti 14Nb 2O39,1260,Orthorhombic Bm21b,50,2600,4,165,1296
Ca[(Li 1/3 Nb 2/3 ) 0.9 Ti 0.3]O3-d +1 wt% B 2O3,940,Perovskite,50,6500,,-8,1297
Pb 0.7 Ca0.3 La0.5 (Mg1/2 Nb 1/2 )O3,1350,Perovskite Cubic Fm3m,50,86000,,0,1298
0.5La(Mg1/2 Ti 1/2 )O3-0.5La2/3 TiO3,1400,Perovskite,50,10000,,5,1299
0.5CaTiO 3-0.5La(Zn 1/2 Ti 1/2 )O3,1550,Perovskite orthorhombic,50,38000,7,0,1300
Ba2Sr 3Nb 4O15(AnB n-1O3n),1400,Hexagonal perovskite,50,16500,4.7,232,295
La0.33 TaO3,1525,"Perovskite Tetragonal
P4/mmm",50,8000,3.8,144,1301
Ca5Nb 2TiO12+0.1 wt% 2MgO-Al 2O3-5SiO 2,1520,Orthorhombic Pnma,50,30000,4,38,1302
TiTe3O8,720,Cubic Ia3,50,30600,5,133,526
"(1-x)(Mg0.95 Zn 0.05 )TiO 3-xCa0.6 La0.8/3 TiO3
(x=0.5)",1320,,50,43500,,122,411
Ba3Ti 2(Fe1/2 Nb 1/2 )Nb 4O21,1280,Hexagonal,50,5200,,10,1303
Ba3Ti 4-x(Mg1/3 Nb 2/3 ) xO21 + BaCu(B 2O5) (x=2),950,Hexagonal,50,10500,,18,1304
Ca4-xMg xLa2 T5O17(x=2),,,50,9450,,63,939
Ca(Zr xTi 1-x)O3 (x=0.6),1470,"Perovskite Orthorhombic
Pbnm",50,3800,3.46,460,832
NiNb 2O6+40 wt% TiO 2,1300,Composite,50,5700,6,99,1244
3Li 2O-Nb 2O5-3TiO 2+ 2 wt% B 2O 3-CuO,900,M phase + Li 2TiO3,50.1,8300,,35,1305
(1-x)La2/3 TiO3-xNiTiO 3 (x=0.2),1340,Perovskite,50.7,13900,3.5,24,1306
Sr 5LaTi 2Nb 3O18,1520,,50.7,27800,,19,1307
Ba(Sm0.3 Bi 0.2 Nb 0.5 )O3,1300,Perovskite,50.8,1600,,14,1240
Ba5SrNb 4TiO18,1450,,50.8,7000,,83,812
0.75CaTiO 3-0.25SmAlO 3,1450,Perovskite Orthorhombic,51,31000,,31,1080
0.7CaTiO 3-0.3SmGaO 3,1450,Perovskite Orthorhombic,51,18000,,41,1080
Ba3Sr 2Nb 4O15(AnB n-1O3n),1400,Hexagonal Perovskite,51,21200,4.6,117,295
Ca0.6 (Li 0.5 Nd 0.5 ) .4) 0.45 Zn 0.55 TiO3,1150,,51,12700,,17,1182
Pr 0.9 Gd 0.1 TiNbO6,1400,Euxenite Orthorhombic Pnma,51,8400,,53,506
Zr 0.3 (Zn 1/3 Nb 2/3 ) 0.7 TiO4,1290,,51,26600,,70,1308
Na1-xK xCa4Nb 5O17 (x=1),1300,MonoclinicP21/a A nB nO3n+2,51,2300,,473,1233
Sr 0.5 Ba0.5 Ca4Nb 4TiO17,,Orthorhombic Pnnm,51.6,10200,5.37,-14,1309
0.3La(Mg1/2 Ti 1/2 )O3-0.7CaTiO 3,1500,Perovskite Pbnm,51.2,43800,5.8,,846
"3Li 2O-Nb 2O5-3TiO 2+ 1wt% 0.83Li 2O-
0.17V 2O5",900,M-Phase +Li 2TiO3,51.3,7200,,22,1310
TiFeNbO6+2 wt% Bi 2O3,1125,Tetragonal,51.3,1400,3.6,103,1278
(1-x)La2/3 TiO3-xNiTiO 3 (0.01),1380,Perovskite,51.4,1600,3.55,25,1306
Ba3La2 Ti 2Nb 2O15,1450,,51.5,,,15,1311
(Pb 0.2 Ca0.8 )[(Ca1/3 Nb 2/3 ) 0.8 Ti 0.2]O3,1350,Perovskite,51.7,7270,,0,1312
Ba0.5 Ca0.5 (Fe1/2 Nb 1/2 )O3,,Perovskite,51.7,960,6.9,45,1069
Bi 2(Zn 1/3Ta2/3 ) 2O7,850,Cubic Fd3m,51.8,2600,,-26,1313
0.3LaAlO 3-0.7SrTiO 3,1680,Perovskite,52,50800,9.3,56,754
(Li 1/2 Sm1/2 )TiO 3,1300,Perovskite Orthorhombic,52,2290,3,-266,1314
Ca4SrNb 2TiO12,1550,Orthorhombic Pnma,52,15000,3.59,42,1116
Ce0.33 TaO3,1525,,52,10000,3.58,159,1301
NdTiNbO6,1370,Euxenite Orthorhombic Pnma,52,4480,4.93,46,505
Pr.95 Gd .05 TiNbO6,1370,Euxenite Orthorhombic Pnma,52,18500,,54,506
CaTi 0.6 (Al 1/2 Ta1/2 ) 0.4 O3,1500,Perovskite orthorhombic,52,13200,8,37,1168
0.7CaTiO 3-0.3LaGaO 3,1450,Perovskite,52,27000,,40,1080
Ba4LaTiNb 3O15(A5B4O15),1450,Hexagonal perovskite,52,15600,4.47,93,1117
Ba4Sm9.33 Ti 18O54 +10 wt% BaCu(B 2O5),950,Orthorhombic,52,4000,,-29,1315
Ba6-3xSm8+2xTi 18O54 (x=2/3)+3.5 Bi 2O3-B 2O3,1050,"Tungsten bronze
Orthorhombic",52,4500,,6,1315
3Li 2O-Nb 2O56TiO 2+21wt% B 2O3,900,,52,12000,,32,686
Ca5-xZn xNb 4 TiO17 (x=0.4),1260,Perovskite A nB nO3n+2,52,9950,,-9,1316
Ba0.9 Ca0.1 (Fe1/2 Nb 1/2 )O3,,Perovskite,52.1,620,6.8,45,1069
Pb 0.4 Ca0.6 (Mg1/3 Nb 2/3 ) 1-x Sn x]O3(x=0.1),1280,Perovskite tetragonal,52.2,8150,5,-3,1317
CaTi 0.5 (Fé0.5 Nb 0.5 ).5O3 +3 wt% B 2O3,900,Perovskite orthorhombic,52.3,2930,,13,1318
0.4(La1/2 Na1/2 )TiO 3-0.6Ca(Mg1/3 Nb 2/3 )O3,1450,Perovskite orthorhombic,52.3,29700,6,2,1319
0.5Ca0.6 La0.267 TiO3-0.5Ca(Mg1/3Nb 2/3 )O3,1490,Perovskite Composite,52.4,36400,5.8,3,1320
Sr 1-xCa xLa4 Ti 5O17 x=0.85,1580,Orthorhombic Pnnm,52.4,12600,,-23,1321
Sr 1-xCa xLa4 Ti 5O17 x=1,1580,Orthorhombic Pnnm,52.7,12700,,-37,1321
Pb 0.2 Ca0. 8(Fe1/2Nb 1/2 )O3,,Perovskite,53,10000,4.1,-69,907
Bi 2Ti 4O11,1100,Monoclinic C2/m,53,4900,,-520,1267
"Ba3Ti 4-x(Zn 1/3 Nb 2/3 ) xNb 4O21 (x=2), +1wt%
MnCO3-CuO+1 wt% ZBS",900,,53,14600,,6,1322
PrTiNbO 6,1370,Euxenite Orthorhombic Pnma,53,12300,4.85,56,505
"Ba3Ti 4-x(Zn 1/3 Nb 2/3 ) xNb 4O21 (x=2) + 1wt%
ZBS+1 wt% MnCO 3-CuO",900,Hexagonal P6 3/mcm,53,14600,,6,1322
BaLa4 Ti 4O15 ( (textured),1600,"Hexagonal Perovskite
P-3m1",53,41400,,-1,1323
"(Ca1-xNd 2x/3 )TiO 3 (x=0.3)+2 wt% CaO-ZnO-
B2O3",900,"Perovskite
Orthorhombic",53,3800,,55,1324
Ca0.02 Zn 1.98Sn 0.08 Ti 1.92 Nb 2O8,1120,,53.1,48000,21,,1325
0.8TiO 2-0.2Bi 2O3,,Mixture phases,53.2,4500,,-550,1326
(1-x)La2/3 TiO3-xNiTiO 3 (0.15),1340,Perovskite,53.3,12950,3.4,21,1306
CaLa4 Ti 5O17,1550,"Perovskite Orthorhombic
Pnnm",53.7,17400,3.7,-26,1174
Sr 1-xCa xLa4 Ti 5O17 x=1,1580,"Orthorhombic Pnnm
Perovskite",53.7,11500,,-1,1321
0.8La2/3 TiO3-0.2LaAlO 3,1400,Perovskite Orthorhomic,53.9,29000,5.4,35,1004
CeTiNbO6,1360,Euxenite Orthorhombic Pnma,54,6530,4.4,67,505
0.4CaTiO 3-0.6Ca(Mg1/3 Nb 2/3 )O3,1450,Perovskite,54,32000,6.7,18,857
0.8La2/3 TiO3-0.2LaAlO 3,1400,Perovskite,54,29000,,35,1004
Ca3Sr 2Nb 2TiO12,1540,Orthorhombic Pnma,54,10000,3.5,45,1116
Y2O3-2TiO 2,1460,Mixed phases,54,6565,4.65,-31,1327
"Ba6-3xSm8+2x Ti 18O54 (x=2/3)+3.5wt% Bi 2O3-
B2O3+1.5 wt% LiF",1050,"Tungsten Bronze
Orthorhombic",54,3400,,29,1315
(Ca0.85 Nd 0.1 )[Ti 0.5 (Mg0.33 Nb 0.67 ) 0.5]O3,,,54.1,7660,,1,1328
0.48Nd(Zn 1/2 Ti 1/2 )O3-0.52SrTiO 3,1350,Composite,54.2,84000,,0,1329
Ca[Ti 1-x(Mg1/3 Nb 2/3 ) x]O3 x=0.5,1450,,54.3,22900,,39,1173
Ba(Ti 0.85 Mn 0.15 )O3 +10 wt% B 2O3,1100,Composite,54.4,3400,,254,1220
Ba0. 6Ca0.4 (Fe1/2 Nb 1/2 )O3,,Perovskite,54.5,600,6.6,55,1069
Ba(Ti 0.85 Mn 0.15 )O3 +15 wt% Bi 2O3,900,Perovskite,54.7,1300,,183,1220
Li 1+x+yTa1-x-3yTi x+4yO 3 (x=0.1y=0.15),1175,M-Phase,54.8,10400,,34,1295
Ba[Zn 1/4 Ti 1/4 Nb 1/2]O3,1400,Perovskite cubic,54.8,13200,6.1,,1135
CaLa8 Ti 9O31,,Orthorhombic Pbam,54.9,19300,,-6,1174
"Li 1+x-yNb 1-x-yTi x+4yO 3 (x=0.1, y=0.175)",1100,M-Phase,54.9,8890,6.2,28,"1295,1330"
Ba3LiNb 3Ti 5O21,1200,Hexagonal P6 3/mcm,54.9,3200,,472,1293
Ba3Ti 4Nb 4O21,1270,Hexagonal P6 3/mcm,55,9500,5.5,100,1115
Sm(2-x)/3 Li xTiO3 (x=0.5),1350,Perovskite,55,2000,,-260,1331
Ca[(Li 1/3 Nb 2/3 ) 1-xTi x] O3- (x=0.5),1150,Perovskite,55,18600,,83,678
0.2PbZrO 3-0.8Ca(Fe1/2 Nb 1/2 )O3,1250,"Perovskite Orthorhombic
Pbnm",55.1,450,5.3,-52,1070
Ba4La2 Ti 3Nb 2O18,1450,"AnB n-1O3n perovskite trigonal
R-3m",55.1,21270,5.1,,1332
Ca[(Li 1/3 Nb 2/3 ) 1-xTi x]O3 (x=0.5),1150,Perovskite,55.2,18600,,83,678
CaLa4 Ti 5O17,,Orthorhombic Pnnm,55.2,17400,,-20,1174
(Zn 1/3 Ta2/3 ) 0.7 Ti 0.3 O2,1200,,55.3,17500,,30,1333
"MBRT-90 +10wt%Li 2O-B2O3-SiO 2-
(56.92:37.59)",875,Composite,55.3,2500,,26,454
Ba3LiNb 3-xTa xTi 9O21 (x=3),1180,Hexagonal P6 3/mcm,55.6,18500,,70,1334
CaTi .6(Al 1/2 Nb 1/2 ) .4O3,1500,Perovskite orthorhombic,55.7,21800,7,47,1060
Sr 1-xCa xLa4 Ti 5O17 x=0.5,1550,Orthorhombic Pnnm,55.8,118000,,9,1321
CaLa4 Ti 4.95 Zr 0.05 O17,1500,Orthorhombic Pnnm,55.9,15600,,5,1335
Ba6-3xSm8+2x Ti 18O54 (x=2/3)+5 wt% Bi 2O 3-B2O3,1050,"Tungsten bronze
Orthorhombic",56,4300,,-15,1315
"Ba6-3xSm8+2x Ti 18O54 (x=2/3)+3.5wt% Bi 2O3-
B2O3+01LiF",1050,"Tungsten bronze
Orthorhombic",56,3900,,23,1315
0.64BaTi 4O9-0.35BaPr 2Ti 4O19,,Composite,56,1000,,,1336
(Sr 0.1 Ca.9) 3Ti 2O7,,Orthorhombic Ccm2 1,56,3000,2.5,141,1255
BaTi 3Nb 4O17,1310,Orthorhombic Bbmm,56,8400,4,86,1296
BaTi 0.95 Ni 0.05 O3-d,1450,Perovskite,56,2400,,,1337
Bi 2TeO6 (oxygen atm),720,Orthorhombic Cmca,56,10400,,-49,977
TiFeNbO6+4 wt% Bi 2O3,1125,Tetragonal,56.1,1000,3.45,17,1278
"Li 1+x-yNb 1-x-yTi x+4yO 3 (x=0.1, y=0.15)",1100,M-Phase,56.2,8350,6,15,"1295,1330"
0.5MgTiO 3-0.5CaTiO 3-0.25(Nd 2O3-2TiO 2),,Composite,56.3,23500,,68,1277
Ca0.99 Mg0.01 La4Ti 5O17,1500,Orthorhombic Pnnm,56.3,12300,6.4,-10,1338
Ni 0.5 Ti 0.5 NbO4+2 wt% ZnO,930,Tetragonal P4 2/mnm,56.3,67000,,78,1339
Ca1-xZn xLa4 Ti 5O17 (x=0),1500,Orthorhombic Pnnm,56.5,12500,6.6,4,1340
"Li 1+x-yNb 1-x-3yTi x+4yO 3 (x=0.1, y=0.1)",1150,,56.5,4500,,-7,1341
Sr 1-xCa xLa4 Ti 5O17 x=0.25,1150,Orthorhombic Pnnm,56.5,10960,,39,1341
CaTi .6(Al 1/2 Nb 1/2 ) .4O3 +1wt% Li 3 NbO4,1300,Perovskite orthorhombic,56.6,28000,7,53,1060
BaxLa4 Ti 3+xO12+3x(x=3),,,56.6,13380,,-191,1211
Ca0.97 Mg0.03 La4Ti 5O17,1450,Orthorhombic Pnnm,56.7,10800,5.3,-16,1338
Ni 0.5 Ti 0.5 NbO4,1100,,56.8,21100,,79,1339
0.7CaTiO 3-0.3Sm(Mg0.5 Ti 0.5 )O3,1550,Composite,57,11150,4.1,54,786
La0.4 Ba0.6 Ti 0.6 Y0.4 O3,1600,,57,750,,12,1342
Bi 2O3-CaO-Nb 2O5 (46.15:23.08:30.77),950,,57,470,3.7,24,1343
Ca1-xZn xLa4 Ti 5O17 (x=0.025),1500,Orthorhombic Pnnm,57,17400,6.7,8,1340
Ca0.99 Zn 0.01 La4Ti 5O17 +0.5 wt% CuO,1450,Orthorhombic Pnnm,57,15000,,-8,1344
CaLa4 Ti 5O17,1500,Perovskite Pnnm orthorhombic,57,9000,,-10,1345
Ba5LaTi 2Nb 3O15,1420,"AnB n-1O3n perovskite Trigonal
R-3m",57.3,18450,4.7,,1332
SrLa4 Ti 4.9 Zr 0.1 O12,,Orthorhombic,57.3,9800,,70,1346
Pb 0.4 Ca0.6 (Mg1/3 Nb 2/3 ) 1-x Sn x]O3(x=0.05),1280,Perovskite tetragonal,57.4,8120,5,-4,1317
Ca1-xZn xLa4 Ti 5O17 (x=0.01),1450,Orthorhombic Pnnm,57.6,17100,,5,1340
Ba0.7 Ca0.3 (Fe1/2 Nb 1/2 )O3,,Perovskite,57.7,830,7.8,101,1069
0.85La2/3 TiO3-0.15LaAlO 3,1375,Perovskite Orthorhomic,57.7,27900,5.2,65,1004
(Zn 1/3 Nb 2/3 ) 0.4 (Ti 0.7 Sn 0.3 ) 0.6 O2,1150,,57.8,14800,,58,1347
Sr 3Ti 2O7(Sr n+1 Ti nO3n+1 ),,Perovskite Tetragonal I4/mmm,57.9,18850,2.5,317,1255
Sr 2.4 Ca0.6 Ti 2O7,1600,Tetragonal I4/mmm,57.9,25700,2.5,359,1129
LiNb 0.6 Ti 0.5 O3 textured,,Not available,57.9,6325,,-14,1348
"Ba6-3xSm8+2x Ti 18O54 (x=2/3)+3.5wt% Bi 2O3-
B2O3+0.5 wt% LiF",1050,"Tungsten Bronze
Orthorhombic",58,4500,,6,1315
(Sr 0.8 Ca0.2 ) 3Ti 2O7,,Tetragonal I4/mmm,58,2500,2.5,359,1255
0.8Ca0.85 Nd 0.1 TiO3-0.2SmAlO 3,1400,Perovskite,58,14000,,13,1349
4CaO-BaO-Nb 2O5-TiO2,1490,Composite,58,4000,3.4,44,1208
Bi 2O3-CaO-Nb 2O5 (45.75:21.75:32.5),1050,Composite,58,1060,3.8,20,1343
(1-x)La2/3 TiO3-xNiTiO 3 (0.075),1340,Perovskite,58,15000,3.4,22,1306
TiFeNbO6+6 wt%Bi 2O3,1125,Tetragonal,58.1,650,3.32,118,1274
(Ni 1/3 Ta2/3 ) 1-xTi xO2 (x=0.5),1300,Rutile tetragonal P4 2/mmm,58.3,13900,,86,1177
"Li 1+x-yNb 1-x-yTi x+4yO 3 (x=0.05, y=0.1)",1100,M-Phase,58.4,6230,6.3,-31,"1295,1330"
0.3La(Mg1/2 Ti 1/2 )O-0.7CaTiO 3,1500,Perovskite Pbnm,58.8,40390,5.5,71,846
0.8Ca0.85 Nd 0.0.1 TiO3-0.2SmAlO 3,,Perovskite orthorhombic,58.9,14600,,13,1349
Li 1+x+yTa1-x-3yTi x+4yO 3 (x=0.1 y=0.1),1175,M-Phase,58.9,7720,,26,"1295,1330"
0.42(La1/2 Na1/2 )TiO 3-0.58Ca(Fe 1/2 Nb 1/2 )O 3,1300,"Complex perovskite
Orthorhombic",58.9,14070,6.6,0,1351
Pb 0.4 Ca0. 6(Ni 1/3 Nb 2/3 )O3,,Perovskite,59,7100,4.2,6,907
Bi 18Ca8Nb 12O65,950,,59,610,3.7,25,1343
Ca(Zr xTi 1-x)O3 (x=0.5),1470,"Perovskite Orthorhombic
Pbnm",59,4400,3.14,459,832
(1-y)Li 2.02 Ti 0.92 Nb 0.06 O3 (y=0.8),1070,,59.1,6900,,36,651
"Li 1+x-yNb 1-x-yTi x+4yO 3 (x=0.1, y=0.125)",1100,M-Phase,59.2,7560,6,22,"1295,1330"
Ca4La2 Ti 5-x(Mg1/3 Nb 2/3 ) xO17 (x=1),1540,Orthorhombic Pbnm,59.3,15500,,72,1026
Ba.8Ca.2(Fe1/2 Nb 1/2 )O3,,Complex Perovskite,59.5,550,6.3,80,1069
(1-x)La2/3 TiO3-xNiTiO 3 (0.05),1360,Perovskite,59.6,14860,3.2,22,1306
Li 1+x+yTa1-x-3yTi x+4yO 3 (x=0.15 y=0.1),1175,M-Phase,59.6,9100,,42,"1295,1330"
Pb 0.25 Ca0.75[(Mg1/3 Nb 2/3 ) 0.75 Ti 0.25]O3,,Perovskite,60,11000,,0,1352
Ba(Ti 0.85 Mn 0.15 )O3,1400,Perovskite,60,12000,,225,1353
BaSm2 Ti 4O12 +16 mol% BaCuB 2O5,875,"Tungsten-Bronze
Orthorhombic",60,4500,,-30,1354
Ba4Sm9.33 Ti 18O54 + 8 wt% BaCu(B 2O5),1050,"Tungsten bronze
Orthorhombic",60,4100,,-26,1285
(Sr 0.2 Ca0.8 ) 3Ti 2O7,,Orthorhombic Ccm2 1,60,2630,2.5,232,1255
0.5CaTiO 3-0.5Sr(Mg1/3 Nb 2/3 )O3,1600,Perovskite,60,14000,,60,1245
BaNd 2Ti 3O10,,Tungsten bronze,60,5300,4.2,140,1355
Ca2Sr 3Nb 2TiO12,1530,Orthorhombic,60,6000,3.5,48,1116
"(Ca1-xNd 2x/3 )TiO 3 (x=0.3)+25 vol% 3ZnO-
2B2O3",900,Perovskite,60,3700,,62,915
Ba3LiNb 2Sb 3Ti 5O21,1140,,60,14000,,143,838
Ca[Ti 0.4 (Mg1/3 Ta2/3 ) 0.6 ]O3,1350,Perovskite Orthorhombic,60.2,36900,,-10,1356
Ba3LiNb 3-xTa xTi 9O21 (x=2),,Hexagonal P6 3/mcm,60.3,15100,,100,1334
Li 1+x+yTa1-x-3yTi x+4yO 3 (x=0.1 y=0.075),1175,M-Phase,60.5,5014,,-5,"1294,1295"
7NiNb 2O6-9TiO 2 + 3.2 wt% CuO,935,Composite,60.5,1040,,62,1357
0.42(La1/2 Na1/2 )TiO 3-0.58Ca(Fe 1/2 Nb 1/2 )O 3,1350,"Complex perovskite
Orthorhombic",60.6,1300,6.6,6.5,1351
Nd 0.5 Ti 0.5 NbO4,1140,Tetragonal P4 2/mnm,60.6,70100,,76,1339
Ba(Pr 0.3 Bi .02 Nb 0.5 )O3,1300,Perovskite,60.7,1500,,15,1240
Sr 1-xCa xLa4 Ti 5O17 x=0,1500,Orthorhombic Pnnm,60.8,9970,,117,1321
0.5BaTiO 3-0.5La(Mg1/2 Ti 1/2 )O3,,Perovskite I4/mcm,60.9,9600,5.2,-2,847
Ca2Ba3Ta2 TiO12,1525,Cubic perovskite,61,1800,3.4,21,1208
0.2Li 2O-0.62Nb 2O5-0.17TiO2,1350,,61,15000,,100,686
"X(Ba4Nd 9.33 Ti 18O54)-(1-x)BaLa4 Ti 4O15 (x=0.75)
+Bi 2O3-B2O3-ZnO-SiO 2 glass",1140,Composite,61,2300,,38,1358
"Ba4(Sm0.5 Nd 0.5 ) 28/3 Ti 18O54+2mol% TiO 2+2 wt%
Li 2O-Al 2O3-B2O3 glass",,"Tungsten bronze
Orthorhombic",61.1,5900,,17,1359
"MBRT-90 +10 wt% Li 2O-B2 O3-SiO 2-CaO-
Al 2O3 (52.45::31.06:11.99:2:2.5)",875,Composite,61.6,2500,,18,454
(Pb 0.4 Ca0.6 )(Fe1/2 Ta1/2 )O3,1050,"Complex perovskite cubic
Pm3m",62,9000,,-15,1360
0.83Bi 2O3-0.25Nb 2O5,900,Flourite Fm-3m,62,560,,-372,1291
CaSr 4Nb 2TiO12,1530,,62,11500,3.4,51,1116
Li 1+x+yTa1-x-3yTi x+4yO 3 (x=0.15 y=0.075),1175,M- Phase,62.1,6190,,13,"1294,1295"
"Li 1+x-yNb 1-x-yTi x+4yO 3 (x=0.1, y=0.05)",1100,M-Phase,62.4,3750,6,-53,"1294,1295"
Ba0.725 Ca0.275 (Fe1/2 Nb 1/2 )O3,,Perovskite,62.4,640,6.3,82,1069
Ni 0.3 Zn 0.2 Ti 0.5 NbO4,1120,,62.5,13500,,65,1361
0.9La2/3 TiO3-0.1LaAlO 3,1350,Perovskite Orthorhomic,62.6,26100,4.9,82,1004
Ca[Ti 1-x(Mg1/3 Nb 2/3 ) x]O3 (x=0.4),1450,Perovskite,62.9,12200,,92,1173
Pb 0.4 Ca0.6 (Mg1/3 Nb 2/3 ) 1-x Sn x]O3 (x=0.03),1280,Perovskite Tetragonal,63,7540,5,-4,1317
Ba6-3xSm8+2x Ti 18O54 (x=2/3)+3 wt% Bi 2O 3-B2O3,1100,Tungsten bronze,63,8500,,-19,1315
(1-x)BaLa4 Ti 4O15-xBa4Nd 9.333 Ti 18O54( x=0.55),,Composite,63,10000,,-20,1362
0.9La2/3 TiO3-0.1LaAlO 3,1350,Perovskite,63,26100,,82,1004
"Bi 2Zn 2/3 Ta4/3 O7 +0.05wt% CuO+0.05wt%
V 2O5",930,,63,6800,5.35,,1363
Ba3La4 Ti 6O21,,,63,9100,,198,1364
(1-x)La2/3 TiO3-xNiTiO 3 (x=0.02),1380,Perovskite,63.3,6210,3.3,22,1306
0.4Ba(Mg1/2 W1/2 )O3- -0.6BaTiO 3,1500,Perovskite hexagonal,63.9,3800,,303,334
CaBa4Ta2 TiO12,1500,Cubic perovskite,64,1400,3.6,24,1208
Pb 2Ta1.5 Nb 0.5 O7,,Hexagonal,64,12800,,223,1365
"Ba6-3x Sm8+2x Ti 18O54 x- 2/3 +3 wt% Al 2O3 -B2O3-
SiO 2",1175,"Tungsten bronze
Orthorhombic",64,8500,,0,1366
"Li 1+x-yNb 1-x-yTi x+4yO 3 (x=0.15, y=0.075)",1100,M-phase,64,4610,5.9,-15,1330
Co 0.5 Ti 0.5 NbO4,1120,Tetragonal P4 2/mnm,64,65300,,223,1085
"0.84CaTiO 3-0.16Sm0.9 Nd 0.1 AlO3 +0.4 wt%
MgO",1375,,64.2,30900,,26,1367
Pb .4Ca.6(Mg1/3 Nb 2/3 ) 1-x Sn x]O3(x=0.01),1280,Perovskite tetragonal,64.7,7130,5,0,1317
LiNb 0.6 Ti 0.5 O3+0.5 wt% 0.17 Li 2O-0.83V 2O5,850,,64.7,5900,,9,1341
"Li 1+x-yNb 1-x-yTi x+4yO 3 (x=0.1, y=0.1)",1100,M-Phase,64.8,6385,5.7,8,"1294,1295"
La2/3 TiO3,,"Perovskite Orthorhombic
Pbnm",65,15700,,,1368
La0.4 Ba0.6 Ti 0.6 Yb 0.4 O3,1600,Not available,65,4500,,1,1342
Ba3Ti 4Nb 4O21+ 3 wt% CuO+1 wt% B 2O3,900,Hexagonal P6 3/mcm,65,16000,,101,1369
"Ba4(Nd 0.85 Bi 0.015 ) 9.33 Ti 18O54+30 wt% Li 2O-
ZnO-B2O3",875,Composite,65,2500,5.5,35,1370
(Pb 0.4 Ca0.6 )[(Mg1/2 Nb 1/2 )O3Sn x] (x=0.01),1350,Perovskite,65,7100,,136,1317
Ba4Sm9.33 Ti 18O54 + 6 wt% BaCu(B 2O5),1075,Orthorhombic,65,4200,,-24,1285
Ba[Ti 1-x(Co 0.5 W0.5 ) xO3 x=0.4,,Perovskite,65,3000,,45,463
0.1Pb(Fe 2/3 W1/3 )O3-0.9Pb 0.2 Ca0.8 (Fe1/2 Nb 1/2 )O3,1000,Perovskite,65.3,2270,,-24,1371
CaTi 0.7 (Al 1/2 Ta1/2 ) 0.3 O3,1500,Perovskite orthorhombic,65.4,20000,8,113,1168
CaTi 0.7 (Al 1/2 Nb 1/2 ) 0.3 O3,1450,Perovskite orthorhombic,65.4,19300,7,-2,1060
0.5CeO 2-0.25CaO-0.25TiO 2,1550,Mixture phases,65.5,9500,3.2,399,433
Ca3Ba2Nb 2TiO12,1475,Cubic perovskite,66,2600,3.3,48,1208
"(1-x)(Mg0.95 Zn 0.05 )TiO 3-xCa0.6 La0.8/3 TiO3
(x=0.7)",1320,Composite,66,39000,,168,411
BaTi 0.4 Ga0.3 Nb 0.3 O3,1500,Perovskite Tetragonal P4mm,66,3720,4.7,,1268
LiNb 0.6 Ti 0.5 O3)+2 wt%V 2O5,900,M-Phase,66,3800,5.6,11,1341
Bi 2O3-CaO-Nb 2O5 (52.5:17.5:30),925,,66,330,3.6,35,1343
Ba3Ti 4Nb 4O21+0.2MnCO 3-0.8CuO,950,Hexagonal P6 3/mcm,66,13400,,60,1372
Pb 0.4 Ca0.6 (Mg1/3 Nb 2/3 ) O3,1280,Perovskite tetragonal,66.3,6940,5,3,1317
Bi 2(Zn 1/3 Ta2/3 ) 2O7,850,Cubic Fd3m,66.3,6200,,-9,1363
(Ni 1/3 Ta2/3 ) 1-xTi xO2 (x=0.6),1300,Rutile tetragonal P4 2/mmm,66.4,2180,,147,1177
"Ba4.2 Nd 9.2 Ti 18O54+13 wt% NdAlO3+0.3 wt%
MnO2",1380,Tungsten bronze,66.5,14000,,0,1373
0.92La2/3 TiO3-0.08LaAlO 3,1350,Perovskite Orthorhombic,66.9,28350,4.8,82,1004
(Ba4.2 Sm9.2 )Ti 16.6 Al 1.4 O54,1440,Tungsten Bronze,67,1543,5.4,-90,1374
"BaNd 2Ti 4O12 +B2O3-Bi 2O3-SiO 2-ZnO glass
+La2 O3-B2O3-TiO2",900,Tungsten Bronze,67,6000,6,4,1375
"(Ca0.3 Li 0.14 Sm0.42 )TiO 3-Mg0.93 Ca0.07 TiO3
stacked layers",1350,Stacked layers,67.2,7900,,0,648
ZrTe3O8,760,Cubic Ia3,67.5,1800,4,362,"48,55"
CaTi 0.7 (Al 1/2 Nb 1/2 ) 0.3 O3,1500,Perovskite,67.8,18700,,138,1060
0.8CaTiO 3- 0.2Sm(Mg0.5 Ti 0.5 )O3,1550,Perovskite,68,12400,3.5,147,786
"Ba6-3x(Sm1-yNd y) 8+2x(Ti 1-zSn z)O54 x=2/3  y=0
z=0.1",,Tungsten bronze,68,4020,,20,1376
0.6CaTiO 3-0.4Ca(Mg1/3 Nb 2/3 )O3,1450,Perovskite,68,17000,5.4,108,857
BiVO4,900,Monoclinic I2/b,68,8000,,-243,1377
0.3La(Mg1/2 Ti 1/2 )O3-0.7SrTiO 3,,Perovskite Imma,68.4,4950,6.6,,890
"(Pb 1-xCax)[Fe1/2 Nb 1/2 ] 1-yZr y]O3 (y=0.01, x=0.6)",1150,Perovskite,68.7,6800,4.2,-17,1378
(Ni 1/3 Nb 2/3 ) 1-xTi xO2 (x=0.3),1200,Rutile tetragonal P4 2/mmm,68.7,19300,,57,1177
(Ca0.2 Sr 0.8 ) 3Ti 2O7,1460,Tetragonal I4/mmm,68.8,106000,,,1379
Ba4Gd 9 Ti 18O54,1350,Orthorhombic Pbam,69,3300,1,-60,1380
CaTi 0.7 (Al 1/2 Nb 1/2 ) 0.3 O3 +1 wt% Li 3NbO4,1300,Perovskite orthorhombic,69,21500,7,145,1060
(1-x)La2/3 TiO3-xNiTiO 3 (0.03),1375,Perovskite,69.4,16960,3.1,18,1306
Ba2-xSm(4+2/3x) Ti 9O26 x=0.3,1360,Tunsten Bronze,69.4,9700,,6,1381
(Ba4.2 Sm.9.2 ) aTi 17. AlO54,1440,Tungsten bronze,70,4360,5.22,-57,1374
LiNb 0.6 Ti 0.5 O3+1 wt% ZnO-B2O3,900,M phase solid solution,70,5900,,-5,1382
Ba4Nd 9.33 Ti 18O54+2 wt% Al 2O3,1320,Tungsten bronze,70,12200,,20,1383
Ba6-3xSm8+2x Ti 18O54 (x=2/3)+1 wt% Bi 2O 3-B2O3,1200,Tungsten bronze,70,8500,,-13,1315
"Bi 2(Zn 1/3 Nb 2/3 ) 2O7 +1 wt% of 0.15CuO-
0.85MoO 3",900,,70,4800,3,,1384
"Ba6-3x Sm8+2x Ti 18O54 (x=2/3) +0.5wt%
(50Al 2O3-50 SiO 2)",1220,Tungsten Bronze,70,8500,,-21,1366
Ba4Sm9.33 Ti 18O54 + 4 wt% BaCu(B 2O5),1175,Tungsten Bronze,70,4700,,-16,1285
0.97La2/3 TiO3-0.03NiTiO 3,1350,,70,17000,,18,1306
"Ba6-3x Sm8+2x Ti 18O54 (x=2/3)+0.5wt%
(44Al 2O3-30B2O3-26SiO 2)",1220,Tungsten Bronze,70,8600,,-12,1366
LiNb 0.6 Ti 0.5 O3 +1 wt% B 2O3,880,,70,5400,,-6,1385
"(Ba4.2 Sm9.2 )  Ti 18-yAl yO54 (y=1,=1+y/36
x=0.6)",1440,Tungsten Bronze,70.2,4350,,-57,1374
Pb 0.4 Ca.6[(Fe1/2 Nb 1/2) 0.9 Sn 0.1 O3,1150,Perovskite Orthorhombic,70.3,8200,,-19,1386
"0.1CaTiO 3-0.5(Li 1/2 Nd 1/2 )TiO 3-
0.4(Dy1/3 Nd 1/3 )TiO 3",1350,Tetragonal P-4b2 Perovskite,70.6,1470,,-156,1387
"Ba6-3x Sm8+2x Ti 18O54 (x=2/3)+0.5wt%
(22MgO-22Al 2O3-56SiO 2)",1200,Tungsten bronze,71,5890,,-19,1366
"Ba6-3x Sm8+2x Ti 18O54 (x=2/3)+0.5wt%
(35Bi 2O3- 32ZnO- 6SiO 2- 27B2O3)",1200,Tungsten bronzePerovskite,71,8900,,-10,1366
"0.14(BaO-Nd 2O3-4TiO 2)-+0.86(BaO-Al 2O 3-
4TiO 2)",,,71,8200,,0,1019
Ba{Ti 0.95 Mn 0.05}O3-,1450,Perovskite,71.1,7700,4.8,,1337
Ba[Ti 1-x(Zn 1/2 W1/2 ) x]O3 (x=0.4),1420,Cubic perovskite Pm3-m,71.2,4800,,48,608
Cu 0.5 Ti 0.5 NbO4,960,Tetragonal rutle,71.2,11000,,49,1388
SrO-2CeO2-4TiO 2,1330,Tetragonal,71.3,10400,,187,1389
0.2Pb(Fe 2/3 W1/3 )O3-0.8Pb.2Ca.8(Fe1/2 Nb 1/2 )O3,1000,Perovskite,71.4,1520,,-29,1371
Ba(2-x) Sm(4+2/3x) Ti 9O24 (x=0.25),1370,,71.5,10700,5.1,4,1390
"0.2Ca0.8Sr 0.2 TiO3-0.8Li 0.5 Sm0.5 TiO3+5 wt%
BaCu(B 2O5)+1.5 wt%TiO 2",950,,71.6,3400,,-11,1391
SrO-2CeO2-5TiO 2,1330,Mixed phases,71.7,6670,,203,1389
LiNb 0.63 Ti 0.4625 O3+0.1 wt% B 2O3-SiO 2,900,,71.7,4950,,-2,1392
"(1-x)Ca0.61 Nd 0.26 TiO3-xNd(Zn 0.5 Ti 0.5 )O3
x=0.2",1300,Perovskite,71.8,17300,,94,1393
0.96La2/3 TiO3-0.04LaAlO 3,1325,Perovskite Orthorhomic,71.9,23900,4.5,123,1004
Pb 0.5 Ca0. 5(Na1/4 Nb 3/4 )O3,,Perovskite,72,1500,3.5,230,907
Ba4Sm9.33 Ti 18O54 +2 wt% BaCu(B 2O5),1175,Orthorhombic,72,5500,,-14,1285
Pb 0.5 Ca0.5 (Zr 0.95 Ti 0.05 )O3,1350,Perovskite Rhombohdral,72,4100,4,2,1394
0.96La2/3 TiO3-0.04LaAlO 3,1325,Perovskite,72,24000,,123,1004
"Ba6-3xSm8+2x Ti 18O54(x=2/3)+0.5 wt% (60ZnO-
30B2O3-10SiO 2)",1200,"Tungsten-bronze
Orthorhombic",72,4530,,-17,1366
"Ba6-3xSm8+2x Ti 18O54 (x=2/3)
+0.5wt% (40MgO-40B2O3-20SiO 2)",1200,"Tungsten-Bronze
Orthorhombic",72,4450,,-16,1366
Ba6-3x Sm8+2x Ti 18O54-1.9TiO 2 (x=2/3),1350,Tungsten bronze,72,10300,,7.2,1395
"(Ba4.2 Sm9.2)dTi 18-yAl yO54 (y=0.8 d=1+y/36
x=0.6)",1440,Orthorhombic tungsten Bronze,72.1,4600,,-42,1374
(1-x)CaTiO 3-xSm(Mg1/2 Ti 1/2 )O3 (x=0.2),,Orthorhombic Pnma,72,120000,,160,919
Pb 0.5 Ca0.5 (Ni 1/3 Nb 2/3 )O3,,Perovskite,73,5100,3.5,52,907
Pb 0.4 Ca0. 6(Mg1/3 Nb 2/3 )O3,,Perovskite,73,4100,3.1,3.7,907
"Ba6-3x Sm8+2x Ti 18O54 (x=2/3)+0.5 wt% (71ZnO-
29B2O3)",1200,"Tungsten-Bronze
Orthorhombic",73,4830,,-14,1366
(Pb 0.5 Ni 0.5 )(Mg1/3 Nb 2/3 )O3,,Perovskite,73,4900,,52,907
"Ba6-3xSm8+2x Ti 18O54 (x=2/3)+0.5wt% (40
B2O3- 60SiO 2)",1200,"Tungsten-Bronze
orthorhombic",73,7900,,-16,1366
Ba6-3xSm8+2x Ti 18O54 (x=2/3)+0.5 wt% B 2O3,1220,"Tungsten bronze
Orthorhombic",73,9500,,-14,1366
Ba0.98 Sr 0.02 )Sm2Ti 4O12,1375,Tungsten bronze,73,7920,,-6,1396
Ca4La2 Ti 5O17,1550,Cubic perovskite,73,16000,3.3,127,"1026,1397"
Ba3LiNb 3-xTa xTi 9O21 (x=1),,,73,13600,,172,1334
"Ba6-3xNd 8+2x Ti 18O54 (x=2/3)+ 2wt% H 3BO3-
TEOS ",1075,"Tungsten-Bronze
Orthorhombic",73.8,8200,,47,1398
Ba4Nd 3.33 Eu 6Ti 18O54,1460,Tungsten-Bronze,73.9,8900,,-11,1399
"Ca0.8 Sr 0.2 TiO3-Li 0.5 Sm0.5 TiO3 + xwt%[YB 2O3-
(1-y)CuO] x=7.5, y=0.5",950,,74,2500,,1,1400
BaTi 0.95 Co 0.05 O3-,1450,Perovskite,74,1300,,,1337
Pb 0.5 Ca0.5ZrO 3,1500,Perovskite,74,3900,3.7,-17,1401
"Ba6-3xSm8+2x Ti 18O54 (x=2/3)+0.5 wt% (50ZnO-
50B2O3)",1220,Tungsten bronze,74,5330,,-17,1366
"Ba6-3xSm8+2x Ti 18O54 (x=2/3)+0.5wt% (30
BaO- 40B2O3 +-30SiO 2)",1220,"Tungsten bronze
Orthorhombic",74,9700,,-12,1366
TiO2+zinc borosilcate glass,900,Composite,74,8000,,340,1402
0.88TiO 2-0.12Bi 2Ti 4O11,1200,composite,74,9500,,3,1267
BaO-Sm2O3-TiO2,,Tungsten bronze,74,12000,,10,1403
BaTi 0.92 Ga0.08 O2.96,1450,Tetragonal Perovskite,74,7810,5.5,,1404
0.7Ca0.6 La0.267 TiO3-0.3Ca(Sm0.5 Nb 0.5 )O3,,Perovskite,74.3,12700,,9,1405
"Ba4(Sm0.5 Nd 0.5 ) 28/3 Ti 18+xO54-2TiO 2+2 2x +1.5
wt% Al 2O3",1260,Mixture,74.3,11900,,5,1406
Ba(2-x) Sm(4+2/3x) Ti 9O28 (x=0.2),1370,,74.8,10900,5.78,2,1390
Ca2Ba3Nb 2TiO12,1500,Cubic perovskite,75,1600,3.04,53,1208
"Ba6-3x Sm8+2x Ti 18O54 (x=2/3)+0.5 wt% (40PbO-
40B2O3-20SiO 2)",1200,"Tungsten-Bronze
Orthorhombic",75,6500,,-17,1366
(Pb 0.5 Co 0.5 )(Mg1/3 Nb 2/3 )O3,,Perovskite,75,1400,,16,907
(Bi 1.92 Zn 0.08 )(Zn 0.64 Nb 1.36 )O7,1000,Pyrochlore-monoclinic,75,1800,,,1407
Ba.98 Sr 0.02.2Sm2Ti 4O12,,Tungsten Bronze,75,7920,,-6,1396
Pb 0.5 Ca0.5 (Co 1/3 Nb 2/3)O3,,Perovskite,75,1450,3.7,16,907
Li 1/2 Nd 1/2 TiO3,,Perovskite,75,2000,,-274,1387
0.6(Sm1/2 Li 1/2 )TiO 3-0.4(Sm1/2 Na1/2 Ti)O 3,1350,,75,2000,10,,1408
Ni 0.15 Nb 0.3 Ti 0.55 O2,1080,Tetragonal rutile,75,12800,,280,1409
xBi 2/3 MoO4-1-x BiVO 4 (x=0.5-0.7),850,"Monoclinic/tetragonal phase
boundary",75,8000,,,1410
Ba4Sm9.33 Ti 18O54 +0.5 wt% GeO 2,1200,"Tungsten-Bronze
Orthorhombic",75.2,5200,,-12,1411
BaSm2 Ti 4O12 +1 wt% CuO,1160,Tungsten bronze,75.8,4900,,-8,1412
"Ba6-3x(Sm1-yNd y) 8+2xTi 1-zSn z) 18O54 (x=2/3, y=0,
z=0.05)",,Tungsten bronze,76,6260,4.1,2,1413
"Ba6-3xSm8+2x Ti 18O54 (x=2/3)+0.5 wt% (30BaO-
40B2O3-30SiO 2)",1220,"Tungsten bronze
Orthorhombic",76,9100,,-7,1366
"Ba6-3x(Sm1-yNd y) 8+2xTi 1-zSn z) 18O54 (x=2/3,
y=0.1, z=0.05)",,"Tungsten-Bronze
Orthorhombic",76,7130,4.2,6,1413
(Bi 1.92 Ca0.08 )(Zn 0.64 Nb 1.36 )O7,960,Pyrochlore-monoclinic,76,3900,,,1407
(Bi 1.92 Cd 08)(Zn 0.64 Nb 1.36 )O7,980,Pyrochlore-monoclinic,76,700,,,1407
Ba4Sm9.33 Ti 18O54,1350,"Tungsten-Bronze
Orthorhombic",76,10000,,-12,1366
"Y2Ti 2O7+8wt% Bi 2 O3-+ 1mol% Nd 2O3-
Nb 2O5",1350,composite,76,18950,,26,1414
"Ba6-3x(Sm1-yNd y) 8+2x(Ti 1-zSn z)O54 x=2/3 y=0
Z=0.05",,"Tungsten-Bronze
Orthorhombic",76,6260,,2,1413
Bi 3(Nb 0.8V 0.2 )O7,870,Tetragonal,76,460,,3,1415
Ba4Sm9.33 Ti 18O54 +0.5 wt% B 2O3,1200,"Tungsten-Bronze
Orthorhombic",76.1,10500,,-19,1411
Ba4.5 Gd 9Ti 18O54,,Tungsten bronze,76.1,2050,,-35,1416
Sr 4Ti 3O10(Sr n+1 Ti nO3n+1 ),,Perovskite Tetragonal I4/mmm,76.1,12700,2.2,576,1255
Ba(2-x) Sm(4+2/3x) Ti 9O24 (x=0.15),1370,,76.1,12800,5.2,1,1390
"(Ba4.2 Sm9.2 )  Ti 18-yAl yO54
(y=0.4 =1+y/36 x=0.6)",1440,Tungsten bronze,76.1,3800,,-33,1374
Bi 2(Zn 1/3 Nb 2/3 ) 2O7,950,Monoclinic Pyrochlore,76.2,2980,,200,1417
"Li 1+x-yNb 1-x-yTi x+4yO 3 (x=0.15, y=0)",1100,M -Phase,76.2,1000,5.3,-62,"1295,1330"
Ba4(Nd 0.7 Sm0.3 ) 9.33 Ti 18O54 +2 wt% BBS,1000,"Tungsten-Bronze
Orthorhombic",76.3,83000,,18,1418
Ba4Sm7.33 Eu 2Ti 18O54,1460,Tungsten bronze,76.4,8990,,-16,1399
Ba4Nd 1.33 Eu 8Ti 18O54,1400,Tungsten bronze,76.6,8590,,-21,1399
Ba(Mg0.167 Ta0..333 Ti 0.50 )O3,1550,Perovskite,76.6,10000,4.1,113,802
Ba4(Nd 0.7 Sm0.3 ) 9.33 Ti 18O54 +1 wt% BBS glass,1100,"Tungsten-Bronze
Orthorhombic",76.6,82000,,13,1418
Bi 2(Zn 1/3 Nb 2/3-xV x) 2O7 (x=0.001)),990,Pyrochlore monoclinic,76.7,3580,,-88,1419
Ba4.2 Sm9.2 Ti 18O54 +0.2 wt%Al 2O3,1340,Tungsten-Bronze,76.9,10100,,-23,1420
Ba4Eu 9.33 Ti 18O54,1400,"Tungsten-Bronze
Orthorhombic",77,6580,,34,1399
"Ba6-3x(Sm1-yNd y) 8+2xTi 1-zSn z) 18O54 (x=2/3,
y=0.3, z=0.05)",,Tungsten Bronze,77,7850,4.2,9,1413
(Ti 0.9 Zr 0.1 )O2,1400,Rutile Tetragonal P4 2/mmm,77,14000,4,,48
24 wt% BaTiO 3-76 wt% Nd 2O3-3TiO 2,1220,composite,77,11000,,123,1421
(Ba1- Sm ) 4.2 Sm9.2 Ti 18O54 =0.1,1450,"Tungsten-Bronze
Orthorhombic",77,6680,,-11,1422
BaSm2 Ti 5O14,,"Tungsten bronze
Orthorhombic Pbam",77,9300,,12,"1423,1424"
"Ba6-3x(Sm1-yNd y) 8+2x(Ti 1-zSn z)O54 (x=2/3, y=0.3,
z=0.05 )",1360,"Tungsten-Bronze
Orthorhombic Pbam",77,8185,4,1,1423
Ba4Sm9.33 Ti 18O54 +0.5 wt% GeO 2,950,"Tungsten-Bronze
Orthorhombic Pbam",77.3,8900,,-19,1411
Na0.5xBi 1-0.5x)(Mo xV 1-x)O4 (x=0.05),720,,77.3,8000,3.8,20,1425
"Ba6-3x Sm8+2x Ti 18O54 + 0.5 wt% GeO 2 '+0.5
wt% B 2O3, x=2/3",1150,"Tungsten-Bronze
Orthorhombic Pbam",77.3,8900,,-13,1411
Ba(2-x) Sm(4+2/3x) Ti 9O24 (x=0),1360,,77.5,11200,5.2,-3,1390
"Li 1+x-yNb 1-x-yTi x+4yO 3 (x=0.05, y=0.05)",1100,M -Phase,77.8,2180,5.2,-42,"1295,1330"
Ba4Nd 5.33 Eu 4Ti 18O54,1460,"Tungsten-Bronze
Orthorhombic Pbam",78,10460,,10,1399
(Ba4.2 Sm.9.2 ) aTi 17.8 Al .0.2 O54,1460,"Tungsten-Bronze
Orthorhombic",78,8233,4.8,-18,1374
Pb 0.5 Ca0. 5(Li 1/4Nb 3/4 )O3,,Perovskite,78,2000,3.7,460,907
Pb 0.4 Ca0.6[(Fe1/2 Nb 1/2 ) 0.95 Sn 0.05 O3,1150,Perovskite Orthorhombic,78,6000,,-9,1386
Ca(Zr 0.6 Ti 0.4 )O3,,Perovskite orthorhombic,78,7840,,,823
(Ni 1/3 Nb 2/3 ) 1-xTi xO2 (x=0.4),1200,Rutile tetragonal P4 2/mmm,78,17060,,98,1177
Ba3LiNb 3Ti 5O21,1100,Hexagonal P6 3/mcm,78,9800,,205,1334
"(Ba4.2 Sm9.2 ) d Ti 18-yAl yO54 (y=0.2, d=1+y/36,
x=0.6)",1460,"Tungsten-Bronze
Orthorhombic Pbam",78,8200,,-18,1374
K0.5xBi 1-0.5x(Mo xV 1-x)O4 x=0.8-0.1,700,Scheelite tetragonal,78,7800,,,1426
Ba4(Nd 28/3-yYb y)Ti 18O54 y=1,1480,"Tungsten-Bronze
Orthorhombic",78.4,6780,,53,1424
Ba(2-x) Sm(4+2/3x) Ti 9O24 (x=0.05),1360,,78.5,11900,5.2,-2,1390
Bi 2(Zn 1/3 Nb 2/3-xV x) 2O7 (x=0.001),850,Pyrochlore monoclinic,78.5,3780,,,1417
Ba4Nd 8.33 DyTi 18O54,1480,Orthorhombic Pbam,78.6,10040,4.8,34,1424
Ba6-3xSm8+2x Ti 18O54x=0.75,,Orthorhombic Pbam,78.6,8700,,,1423
Bi 2(Zn 1/3 Nb 2/3-xV x) 2O7 (x=0.003),850,Pyrochlore monoclinic,78.6,3140,,,1417
Ba4Sm8.33 EuTi 18O54,1460,"Tungsten-Bronze
Orthorhombic Pbam",78.7,9560,,-11,1399
Ba4Sm9.33 Ti 18O54 +0.3 mol% TiO 2,1350,Tungsten Bronze Pbam,78.8,10750,4.8,-21,1395
"(1-x)Ca0.61 Nd 0.26 TiO3-xNd(Zn 0.5 Ti 0.5 )O3
+x=0.15",,Perovskite,78.8,19200,,134,1393
Ba6-3xSm8+2x Ti 18O54 x=0.5,,"Tungsten-Bronze
Orthorhombic Pbam",78.9,8400,,-19,"1423,1427"
Pb 0.5 Ca0. 5(Na1/4 Nb 3/4 )O3,,Perovskite,79,400,3.7,550,907
(Ba0.97 Ca0.03 )-Sm2O3-4.5TiO 2,,Tungsten Bronze,79,10500,10,-5,1423
Bi 18(Ca1-xZn x) 8Nb 12O65 (x=0.725),925,,79,1000,3.2,1,1343
Bi 3NbO7+20 wt% Bi 4B2O9,900,Composite,79,1000,,8,1428
Ba4Nd 8.33 HoTi 18O54,1480,"Tungsten-Bronze
Orthorhombic Pbam",79.3,9690,4.7,31,1429
Ba4Nd 8.33 ErTi 18O54,1480,"Tungsten-Bronze
Orthorhombic",79.5,8290,4.1,53,1429
Ba4Nd 8.33 YbTi 18O54,1480,"Tungsten-Bronze
Orthorhombic Pbam",79.4,6780,4.7,33,1429
"Ba6-3xLa8+2x Ti 1-zZr x) 18O54 (x=2/3, z=0.1)",,"Tungsten-Bronze
Orthorhombic",79.6,6670,4.83,109,1430
"Ba6-3xSm8+2x Ti 18O54 (x=2/3) +1 wt% Bi 2 O3 and
BaxSr 1-xTiO3",,"Tungsten-Bronze
Orthorhombic",79.6,10800,,2,1431
Ca(1-x) Nd 2x/3 TiO3 (x=0.3),,Perovskite,79.7,13000,,295,1432
Ba6-3x Sm8+2x Ti 18O54-0.1TiO 2 x=2/3,1350,"Tungsten-Bronze
Orthorhombic",79.8,9880,,-18,1395
Bi 3NbO7,,Cubic Fm3m,80,300,5,,1433
Ba4Sm9.33 Ti 18O54,1450,Tungsten Bronze,80,10700,4.7,-15,1411
91.9TiO 2-8.1Bi 2O3,,Mixture phases,80,9000,,21,1326
0.58(Sm1/2 Li 1/2 )TiO 3-0.42(Sm1/2 Na1/2 Ti)O 3,1350,Tetragonal,80,2000,10,,1408
0.8Bi 2O3-0.3Nb 2O5,920,Flourite δ-Bi 2O3 Fm-3m,80,420,,-306,1291
(Ti 0.9 Ge0.1 )O2,1400,Rutile Tetragonal P4 2/mmm,80,24000,4,,48
(Sm1/2 Na1/2 Ti)O 3,1350,Perovskite tetragonal I4/mmm,80,13000,10,,1408
(La0.44 Sr 0.33 )TiO 3,1350,Orthorhombic Ibmm,80,7500,3,70,1434
(Li 1/2 Nd 1/2 )TiO 3,,Perovskite Orthorhombic,80,3100,4,-310,1435
0.15(Ba0.95 Sr 0.05 )-0.15Sm2O3-0.7TiO 2,1380,,80,11000,3,0,1436
Pb 0.4 Ca0. 6(Fe1/2 Nb 1/2 )O3,,Perovskite,80,6100,3.2,-25,907
"Ba6-3x(Sm1-yNd y) 8+2xTi 18O54 (x=2/3, y=0.1)",1340,"Tungsten-Bronze
Orthorhombic",80,9620,3.75,,1437
"Ba6-3x(Sm1-yNd y) 8+2x(Ti 1-zSn z)O54 (x=2/3, y=0.8,
z=0.05 )",1360,"Tungsten-Bronze
Orthorhombic Pbam",80,10600,3.9,11,1413
