Repository: ihalage/AIMat

### An AI based software to predict the dielectric properties of composite materials. Implemented for 5G materials discovery.

The goal is to predict the dielectric constant, Quality factor (1/loss tangent) and the temperature coefficient of resonance frequency of `(1-x)A - xB` type alloyed compositions where A and B are two known dielectric materials and x is the mole fraction of B. Predictions are made by three combined deep neural networks (see `images` directory). 5G materials require a high quality factor (low loss) and moderate dielectric constant (around 5), and a temperature coefficient near zero.

File: data/4000_dielectric_materials.csv (part 7 of 7)
LiMgPO 4 +0.15 vf TiO2,950,Orthorhombic Pmnb,11.4,21100,,4,58
CaCe2(MoO4) 4,840,Not available,11.4,52100,6.9,-44,273
(1-x)Ba2V 2O7-xBa3(VO4) 2 x=0.42,875,Composite,11.4,71700,,-1,301
Zn 2SnO4+3 wt% ZnO-B2O3-SiO 2,1075,Cubic spinel Fd-3m,11.4,33000,,-107,302
"Ba6-3x(Sm1-yNd y) 8+2x(Ti 1-zSn z)O54 (x=2/3, y=0.5,
z=0.05 )",1360,"Tungsten-Bronze
Orthorhombic",80,10050,4,5,1413
"BaO-Bi 2O3-Nd 2O3-TiO2+
0.4 wt% Mn(CH 3COO)2+WO3",1320,,80,7000,,0,1438
(Ba1- Sr  ) 4.2 Sm9.2 Ti 18O54 (=0.01),1450,"Tungsten-Bronze
Orthorhombic",80,8890,,-11,1422
"(Ba1-Sr ) 6-3x Sm8+2x Ti 18O54 (=0.06, x=0.6)",,"Tungsten-Bronze
Orthorhombic",80,10075,,-7,1422
Bi 3(Nb 0.9V 0.1 )O7,870,Tetragonal,80,600,,-22,1415
(Pb 1-xCax)ZrO3,,Perovskite,100,3000,,,1352
Sr(Bi 1-xNd x) 8 Ti 7O27,1250,,100,1000,,,1439
(Ba0.952 Sr .0.048) 4.2 Sm9.2 Ti 18O54,,"Tungsten-Bronze
Orthorhombic Pbam",80.1,10205,4.9,-9,1422
(Ba1- Sr  ) 4.2 Sm9.2 Ti 18O54 (=0.06),1450,"Tungsten-Bronze
Orthorhombic Pbam",80.2,10075,,--7,1422
(Ba1- Sr  ) 4.2 Sm9.2 Ti 18O54 (=0.0),1450,"Tungsten-Bronze
Orthorhombic Pbam",80.3,9500,,-9,1422
"Ca0.8 Sr 0.2 TiO3-Li 0.5 Sm0.5 TiO3 + x wt% [YB 2O3-
(1-y)CuO] x=7.5, y=0.5",900,Perovskite,80.4,3000,,,1400
(Ba1- Sr  ) 4.2 Sm9.2 Ti 18O54 (=0.04),1450,Tungsten Bronze,80.6,9590,,-12,1422
Ba6-3xSm8+2x Ti 18O54(x=2/3),1360,"Tungsten-Bronze
Orthorhombic",80.8,11330,4,-11,"1395,1440
, 1441"
Ba6-3x(Sm0.2 Nd 0.8 ) 8+2xTi 18O54 (x=2/3),1330,Tungsten Bronze,80.8,8100,,36,1442
BaO-Pr 6O11-TiO2,,Tungsten Bronze,81,9000,5,130,1403
(Ba1-xCa x)O-Sm2 O3-4.5TiO 2 (x=0.05),,Tungsten Bronze,81,9500,,2,1443
"Pb 1-xCax[(Fe1/2 Nb 1/2 ) 1-ySn y]O3 (x=0.6, y=0.05)",1150,Perovskite,81,4830,,3,1386
Bi 2O3-TiO2 (1:11.3)+0.112 wt% CuO,915,,81,8900,,0,1444
"Ba6-3x(Sm1-yNd y) 8+2xTi 18O54 (x=2/3, y=0.3)",1340,Tungsten Bronze,81,9630,3.9,,1437
(Ba0.95 Ca0.05 )-Sm2O3-4.5TiO 2,,Tungsten Bronze,81,11000,10,2,1443
[(Li 0.5 Bi 0.5 )xBi x][Mo xV 1-x]O4 x=0.098,650,Monoclinic sheelite,81,8000,,10,1445
Ba4(Nd 0.7 Sm0.3 ) 9.33 Ti 18O54 +0.5 wt% Ag,1100,Tungsten Bronze,81.1,11000,4.6,3,1418
Ba4Sm5.33 Eu 4Ti 18O54,1460,Tungsten Bronze orthorhombic,81.1,7109,,-20,1399
Ba4Nd 7.33 Eu 2Ti 18O54,1460,Tungsten Bronze orthorhombic,81.1,10660,,31,1399
Ba4Sm3.33 Eu 6Ti 18O54,1400,Tungsten Bronze orthorhombic,81.2,8604,,-26,1399
Ba4.2 Sm9.2 Ti 18O54 +4 wt% SrTiO 3,1360,Tungsten Bronze orthorhombic,81.2,8470,,-2,1446
Ba4(Nd 0.7 Sm0.3 ) 9.33 Ti 18O54 +1 wt% Ag,1100,"Tungsten
Bronze Orthorhombic",81.2,11000,4.84,1,1418
Ba4Sm9.33 Ti 18O54(SPS),1200,Tungsten Bronze,81.2,10099,5,-17,1447
(Ba098Sr .0.02 ) 4.2 Sm9.2 Ti 18O54,,Tungsten Bronze orthorhombic,81.4,9661,4.8,-11,1422
Ba4Sm9.33 Ti 18O54 +14 mol% TiO 2,1350,Composite,81.5,10415,5,0,1395
Ba6-3x Sm8+2x Ti 18O54-0.1TiO 2 -1.4TiO 2 x=2/3,1350,Tungsten Bronze,81.5,10400,,0,1395
Ba6-3x(Sm1-yNd y) 8+2xTi 18O54x=2/3 y=0.84,1400,Tungsten Bronze orthorhombic,81.7,10500,,2,1448
LiNb 0.6 Ti 0.5 O3 textured,,,81.8,5750,,-43,1449
(Li 1/2 Nd 1/2 )TiO 3,,Pervskite Tetragonal,82,2220,,292,1450
Ba6-xSm8+2x Ti 18O54 (x=0.5),1300,Tungsten Bronze,82,10150,,-17,1448
(Pb 0.45 Ca0.55 )[(Fe0.5 (Nb.96 Ta0.04 ) 0.5)O3,1150,Perovskite cubic Pm3m,82,7650,,-5,1451
"Ba6-3x(Sm1-yNd y) 8+2xTi 18O54 (x=2/3, y=0.5)",1340,Tungsten Bronze orthorhombic,82,9500,3.75,,1437
(Ba0.8 Ca0.2 ) 6-3xSm8+2xTi 18O54 x=1.5,1350,Tungsten Bronze orthorhombic,82,10000,,-20,1452
"Ba6-3x(Sm1-yNd y) 8+2xTi 1-zSn z) 18O54 (x=2/3,
y=0.8, z=0.05)",1360,Tungsten Bronze orthorhombic,82,1000,4.1,17,1413
Ba4Sm8.08 Li 0.25 Ti 18O54,1400,Tungsten Bronze orthorhombic,82.1,5620,4.7,-2,1453
Ba{Ti 0.95 Fe0. .05 }O3-d,1450,Perovskite,82.1,4800,4,,1337
"Ba6-3x(Sm0.2 Nd 0.8 ) 8+2xTi 18O54 (x=2/3) +1 wt%
Bi 2O3",1200,Tungsten Bronze orthorhombic,82.1,8530,,17,1442
Ba4La4 Ti 7O24,,Hexagonal,82.2,500,,317,1364
"Ba6-3x[Nd (8+2x)-yBi y) ] Ti 18O54 (x=2/3, y=0.05)",1380,Tungsten Bronze,82.2,9760,,62,1416
(Ba0.8 Sr 0.2 ) 4.2 Sm9.2 Ti 18O54,,Tungsten Bronze orthorhombic,82.3,2860,,0,1422
Ba4(Sm.95 Bi .05 ) 9+1/3 Ti 18O54,1420,Tungsten Bronze orthorhombic,82.3,8810,,-17,1454
Ba6-3xSm8+2x Ti 18O54 (x=0.6),1450,Tungsten Bronze orthorhombic,82.5,10500,4.6,-12,1440
Ba4Nd 9.33 Ti 18O54,1460,Tungsten bronze,82.5,10060,,71,1403
"(Pb 1-xCax)[Fe1/2 Nb 1/2 ] 1-yZr y]O3 (y=0.01,
x=0.55)",1150,Perovskite,82.5,6800,3.8,-3,1378
Ba4Nd 8.33 EuTi 18O54,1480,Tungsten Bronze orthorhombic,82.6,10400,4.8,47,1429
Ba6-3x(Sm1-yNd y) 8+2xTi 18O54 x=2/3 y=0.72,1400,Tungsten Bronze orthorhombic,82.7,10500,,4,1448
Ba4.2 Sm9.2 Ti 18O54,1500,Tungsten Bronze orthorhombic,83,8950,3.5,-13,1455
BaO-Nd 2O3-5TiO 2,1450,Tungsten Bronze,83,10500,,70,1403
Ba4.2 (Sm0. .9Nd 0. .1) 9.2 Ti 18O54,1500,Tungsten Bronze orthorhombic,83,8936,3.5,-6,1455
CaBa4Nb 2TiO12,1470,Cubic perovskite,83,1200,2.9,60,1208
"(Pb 0.45 Ca0.55 )[(Fe0.5 Nb 0.5 ) 0.9Sn 0.1]O3 +
0.2 wt% CuO +0.1wt% Bi 2O3",1000,Tungsten Bronze,83,6080,,8,1456
(Ni 1/3 Nb 2/3 ) 1-xTi xO2 (x=0.5),1200,Rutile tetragonal P4 2/mmm,83.1,19300,,165,1177
Ba6-3x(Sm1-yNd y) 8+2xTi 18O54 x=2/3 y=0.6,1400,Tungsten Bronze orthorhombic,83.4,10700,4,11,1437
Ba{Ti 0.92 Ga0.008 }O3-,1450,Perovskite Hexagonal,83.7,4200,4.2,,1337
"Ba6-3x(La1-y-zSmyBi z) 8+2x Ti 18O54 (x=2/3, y=0.7,
z=0)",1350,Tungsten Bronze,83.8,8000,4,33,1457
(Pb 1/2 Ca1/2 )(Fe1/2 Ta1/2 )O3,1250,Perovskite cubic,83.9,6680,7,,1458
Ba4(Nd .95 Bi .05 ) 9.33 Ti 18O54,1360,Tungsten Bronze orthorhombic,83.9,8330,,32,1454
Ba4.2 (Sm0.9 La0.1 ) 9.2 Ti 18O54,1500,Tungsten Bronze orthorhombic,84,9050,3.5,2,1455
Ba6-3x (Sm1-yNd y) 8+2x Ti 18O54 x=0.6 y=0.2,1500,Tungsten Bronze,84,9000,,0,1455
"BaO.(Nd 0.8 Bi 0.2 ) 2O3.4TiO 2+Bi 2O3-B2O3-ZnO-
SiO 2",,,84,3000,,24,1459
Ba6-3xSm8+2x Ti 18O54 (x=0.7) hotpressed,1200,Tungsten Bronze orthorhombic,84,9960,,-14,1460
0.95TiO 2-0.05Bi 2Ti 4O11,1200,,84,12500,,230,1267
BaPr 2Ti 5O14,,Tungsten Bronze orthorhombic,84,9000,5,150,1461
(Ba0.9 Ca0.1 )-Sm2O3-4.5TiO 2,,Tungsten Bronze,84,9500,10,25,1443
Ba4(Sm0.9 Bi 0.1 ) 9+1/3 Ti 18O54,1380,Tungsten Bronze orthorhombic,84.1,7840,,-21,1454
0.4PbZrO 3-0.6Ca(Fe1/2 Nb 1/2 )O3,,Perovskite,84.7,3000,4.2,41,1462
Ba4.2 (Sm0.7 Nd 0..3 ) 9.2 Ti 18O54,1500,Tungsten Bronze orthorhombic,85,9160,3.5,9,1455
"Ba6-3x(Sm1-yNd y) 8+2xTi 18O54 (x=2/3, y=0.8)",1340,Tungsten Bronze orthorhombic,85,9460,3.9,1,1437
0.77Bi 2O3-0.23Nb 2O5,900,Flourite δ-Bi 2O3 Fm-3m,85,350,,-215,1291
"Pb 1-xCax[(Fe1/2 Nb 1/2 ) 1-ySn y]O3 (x=0.55, y=0.1)",1150,Perovskite,85,8600,,0,1386
"(Pb 1-xCax)[(Fe1/2 Nb 1/2 ) 1-yZr y]O3 (y=0.1, x=0.55)",1200,Perovskite,85,8600,,-1,1378
Pb 0.45 Ca.0.55[(Fe1/2 Nb 1/2 ) 0.9 Sn 0.1 O3,1150,Perovskite Orthorhombic,85.3,8600,,0,1386
Ba4Sm8.33 LiTi 18O54,1400,Tungsten Bronze orthorhombic,85.4,5045,4.5,45,1453
Ba4.2 (Sm0.5Nd 0..5) 9.2 Ti 18O54,1500,Tungsten Bronze,86,9170,3.4,25,194
Pb 0.5Ca0. 5(Mg1/3 Nb 2/3 )O3,,Perovskite,86,4600,3,34,907
"(Pb 0.45 Ca0.55 )[(Fe0.5 Nb0. 0.5 ) 0.9 Sn 0.1]O3
+0.2wt%CuO +0.4wt%Bi 2O3",1000,Perovskite Orthorhombic,86,4340,,8,1463
0.74Bi 2O3-0.26Nb 2O5,900,Flourite δ-Bi 2O3 Fm-3m,86,1000,,120,1291
BaTi 0.5 Ga0.25 Nb 0.25 O3,1500,Perovskite tetragonal P4mm,86,3050,4,,1268
Ba1.37 Na063Nd 2TiO10,1250,Orthorhombic Amam,86,1500,,270,1464
Ba6-3x Nd 8+2xTi 18O54 (x=0.75),,Tungsten Bronze orthorhombic,86,10450,,,1423
Ba6-3x(Sm1-yNd y) 8+2xTi 18O54 (x=0.5 y=0.67),1400,Tungsten Bronze orthorhombic,86,7850,,234,1448
BaNd 2TiO12+0.075 wt% Bi 4B2O9,1200,Orthorhombic,86,5400,,4,261
BaO-Nd 2O3-4TiO 2+10 wt% Bi 4B 2O9,,Tungsten Bronze,86,4700,,1,1465
"0.15(Ba0.93 Sr 0.07 )O-0.15(Sm0.4 La0.6) 2O3-
0.7TiO 2]",1370,,86.2,16700,,95,1466
Pb 0.45 Ca0.55[(Fe1/2 Nb 1/2 ) 0.95 Sn 0.05 O3,1150,Perovskite Orthorhombic,86.3,6250,,2,1386
"(Pb 1-xCax)[Fe1/2 Nb 1/2 ] 1-yZr y]O3(y=0.01, x=0.5)",1150,Perovskite orthorhombic,86.3,6800,3.7,25,1378
Pb 0.45 Ca0.55[(Fe1/2 Nb 1/2 ) 0.9 Sn 0.1 O3,1150,Perovskite orthorhombic,86.7,7900,,0,1386
"Ba6-3x--zSr zNd 8+2x-y Bi yTi 18O54y=0, z=0.9 x=0.5",,Tungsten Bronze,86.7,7200,,63,1467
"Ba6-3x(La1-y-zSmyBi z) 8+2xTi 18O54 (x=2/3, y=0.5,
z=0)",1350,Tungsten Bronze orthorhombic,86.9,7360,3.8,83,1457
0.9CaTiO 3-0.1Sm(Mg0.5 Ti 0.5 )O3,1550,Perovskite,87,9500,3.2,285,786
"(Pb 1-xCax)[(Fe1/2 Nb 1/2 ) 1-yZr y]O3 (y=0.05,
x=0.55)",1200,Perovskite orthorhombic,87,8500,,-10,1378
Sr(Bi 1-xNd x) 8 Ti 7O7x=0.05,,,87,190,,,1468
(Ba1-zPb z) 6-xNd 8+2/3x Ti 18O54 x=2/3 z=0.4,1400,Tungsten Bronze orthorhombic,87,4000,,-32,1469
Ca(1-x) Nd 2x/3 TiO3 (x=0.39),,Perovskite,87.5,12400,,242,1432
Pb 0.46 Ca.54[(Fe1/2 Nb 1/2 ) 0.9 Sn 0.1 O3,1150,Perovskite orthorhombic,87.8,7870,,5,1386
Ba4.2 (Sm0.1 Nd 0..9 ) 9.2 Ti 18O54,1500,Tungsten Bronze orthorhombic,88,9500,3.44,64,1455
Ba6-xNd 8+2x Ti 18O54 (x=0.7) hot pressed,1300,Tungsten Bronze,88,4920,,55,1460
Ba4.2 (Sm0.7La0.3) 9.2 Ti 18O54,1500,Tungsten Bronze orthorhombic,88,8050,3.44,44,1455
Ba6-3x(Sm1-yNd y) 8+2xTi 18O54 x=0.6 y=0.9,1500,Tungsten Bronze orthorhombic,88,8500,,64,1455
Ba6-3x(Sm1-yNd y) 8+2xTi 18O54 x=0.6 y=1.0,1500,Tungsten Bronze orthorhombic,88,8300,,76,1455
BaO-Bi 2O3-TiO2-Nd 2O3,,Tungsten Bronze,88,5500,,8,1421
(Ba1-3zPb z) 6-xNd 8+2/3x Ti 18O54 x=2/3 z=0.22,1400,Tungsten Bronze orthorhombic,88,5500,,0,1469
"BaO-Nd 2O3-4TiO 2 +0.5 wt% Al 2O3+8wt%
Bi 2O3",,Tungsten Bronze,88,8000,,0,1019
"(1-x)(Mg0.95 Zn 0.05 )TiO 3-xCa0.6 La0.8/3 TiO3
(x=0.9)",1320,composite,88,32800,,205,411
Ba4.2 Nd 9.2 Ti 18O54,1500,Tungsten Bronze,88,8315,3.4,76,1452
Li 0.2 Nd 0.6 TiO3,1450,,88,2400,,-210,1470
Pb 0.46 Ca0.54[(Fe1/2 Nb 1/2 ) 0.95 Sn 0.05 O3,1150,Perovskite Orthorhombic,88.2,6100,,7,1386
"Ba6-3x(La1-y-zSmyBi z) 8+2x Ti 18O54 (x=2/3, y=0.7,
z=0.04)",1350,Tungsten Bronze,88.4,6690,4.4,1,1457
"0.05Pb(Fe 2/3 W1/3 )O3-
0.95Pb 0.4 Ca0.6 (Fe1/2 Nb 1/2 )O3",1000,Perovskite,88.4,3800,,-6,1371
Ba4(Sm0.85 Bi 0.15 ) 9+1/3 Ti 18O54,1360,Tungsten Bronze orthorhombic,88.9,6620,,-20,1454
Ba(Nd 0.82-zSmzBi 0.18 )Ti 4O12 (z=0.7),1300,Tungsten Bronze,89,6880,4.5,,1471
"(Pb 0.45 Ca0.55 )[(Fe0.5 Nb 0.5 ) 0.9Sn 0.1]O3+5wt%BiO 3
-LiF",950,Perovskite orthorhombic,89,800,,-15,1472
"0.2CaTiO 3-0.5(Li 1/2 Nd 1/2 )TiO 3-
0.3(Dy1/3 Nd 1/3 )TiO 3",1350,Tetragonal P-4b2 Perovskite,89.4,4650,,-87,1387
(Ni 1/3 Nb 2/3 ) 1-xTi xO2 (x=0.6),1200,Rutile tetragonal P4 2/mmm,89.4,12800,,193,1177
"Ba6-3x(Nd 1-yBi y) 8+2x Ti 18O54 (x=2/3, y=0.04)",1340,Tungsten Bronze orthorhombic,89.6,7700,4,21,1473
Ba6-3xNd 8+2x Ti 18O54+PbO/Bi 2O3,,Tungsten Bronze,90,9000,,0,1455
BaO-(Nd 0.95 Bi 0.05 ) 2O3-4TiO 2,1300,Tungsten Bronze type,90,7600,,33,153
0.96La2/3 TiO3-0.04CaTiO 3,,Perovskite Orthorhombic,90,27000,10,190,1474
MBRT-90,1300,Composite,90,6100,,6,454
0.75Bi 2O3-0.25Nb 2O5,900,Flourite δ-Bi 2O3 Fm-3m,90,630,,60,1291
0.5Sm1/2 Li 1/2 TiO3-0.5Sm1/2 Na1/2 TiO3,1300,Tetragonal,90,1500,,-140,1408
BaNd 2Ti 5O14 +25 wt% Nd 2O3+0.5 mol% PbO,1250,Tungsten Bronze orthorhombic,90,6000,,-20,1475
Ca0.61 Nd 0.26 TiO3 (Sol-gel),1200,Orthorhomic perovskite Pmna,90.2,25200,,243,1476
0.1La(Mg1/2 Ti 1/2 )O3-0.9CaTiO 3,1500,Perovskite Pbnm,90.4,31900,5.8,,846
"(Pb 1-xCax)[Fe1/2 Nb 1/2 ] 1-yZr y]O3 (y=0.01,
x=0.45)",1150,Perovskite,90.6,2500,3.6,41,1378
BaSm1.8 La.2Ti 5O14,,Orthorhombic Pbam,90.7,8900,,4,1477
"Ba6-3x(Nd (8+2x)-yBi y)Ti 18O54 x=2/3, y=0.1",1360,Tungsten Bronze orthorhombic,90.7,7020,,24,1454
(Pb 0.5 Ca0.5 ) 0.92 La0.08 (Fe0.5 Nb 0. 5)O3,1190,Perovskite,90.8,5800,,15,1478
"(Ca0.61 Nd 0.26 )(Ti 0.98 Sn 0.2 )O3-0.6(Li 0.5 Nd 0.5)TiO 3
+ 5 wt% H 3BO3-CuO+0.5 wt% Li 2CO3",900,Composite,90.8,3400,,9,1479
Ba6-xSm8+2x Ti 18O54 (x=0.5) hot pressed,1300,Tungsten Bronze orthorhombic,91,10870,,3,1460
Bi 3NbO7,,Cubic flurite type Fm-3m,91,730,,100,1480
"(Pb 0.5 Ca0.5 ) 0.92 La0.08 (Fe0.5 Nb 0. 5)O3 +1 wt%
Bi 2O3-MnO2",1050,Perovskite+Pyrochlore,91.1,4870,,19,1478
Ba4Sm6.33 Li 3Ti 18O54,1400,Tungsten Bronze orthorhombic,91.3,3990,4.4,111,1453
0.3Pb(Fe 2/3 W1/3 )O3-0.7Pb 0.2 Ca0.8 (Fe1/2 Nb 1/2 )O3,1000,Perovskite,91.3,1650,,7,1371
(Li 1/2 Pr 1/2 )TiO 3,,Perovskite,92,1010,,403,1450
Ba4.5 Nd 9Ti 18O54+15mol% Ba4.5 Gd 9Ti 18O54,1350,Tungsten Bronze,92,5000,,0,1481
0.75Bi 2O3-0.25Nb 2O5,850,Flourite δ-Bi 2O3 Fm-3m,92,720,,96,1291
"Ba6-3x(Nd 1-yBi y) 8+2x Ti 18O54 (x=2/3, y=0.08)",,Tungsten Bronze orthorhombic,92.3,6460,4,10,1473
Ba4Sm3.33 Li 6Ti 18O54,1350,Tungsten Bronze orthorhombic,92.4,3580,4.4,303,1453
(Ca0.3 Li 0.14 Sm0.42 )TiO 3,1350,Perovskite orthorhombic,92.1,8292,,2.6,648
Ba4(Sm0.8 Bi 0.2 ) 9+1/3 Ti 18O54,1360,Tungsten Bronze orthorhombic,92.4,5680,,-12,1454
Ca2/5 Sm2/5 TiO3-Li 1/2 Sm1/2 TiO3-0.8TiO 2,1300,,92.5,4900,4,9,1482
(Pb 0.45 Ca0.55 )(Fe0.5 Nb 0.5 )O3,1100,Perovskite,92.6,5970,,,907
Ba4Sm7.33 Li 2Ti 18O54,1400,Tungsten Bronze orthorhombic,92.7,3720,4.4,89,1453
CaCu 2.85 Mn 0.15 Ti 4O12,1100,Cubic Im3m,93,3950,3.95,657,1483
Pb .5Ca. 5(Li 1/4 Nb 3/4 )O3,,Perovskite,93,2000,3.2,630,907
Ba4.2 (Sm0.5 La0.5 ) 9.2Ti 18O54,1500,Tungsten Bronze orthorhombic,93,1300,3.3,118,1455
Ca1-xNd 2x/3 TiO3 (x=0.42),1400,Perovskite Orthorhombic,93,6940,7,228,1484
0.95TiO 2-0.05Bi 2Ti 4O11,,Composite,93,12500,,230,1267
BaO-(Nd 1-xBi x) 2O3-4TiO 2 (x=0.1),1300,Tungsten Bronze,93,5900,,15,153
"Ba6-3x-zSr zNd 8+2x-y Bi yTi 18O54y=0.5, x=0.5",,Tungsten Bronze orthorhombic,93.4,5700,,40,1467
(Pb 0.48 Ca.52 )Fe1/2 Nb 1/2 ) 0.9 Sn 0.1 O3,1150,Perovskite Orthorhombic,93.6,7100,,18,1486
Ba4(Nd 0.85 Bi 0.15 ) 9.33 Ti 18O54,1380,Tungsten Bronze orthorhombic,93.7,6350,,17,"1454,1485"
(Pb 0.48 Ca0.52 )(Fe1/2 Nb 1/2 )O3 + 2.2 mol% CeO 2,119,Perovskite,93.7,6770,,2,1486
"Ba6-3x[Nd (8+2x)-yBi y) ] Ti 18O54 (x=2/3, y=0.15)",1360,Tungsten Bronze orthorhombic,93.7,6350,,17,1454
"Ba6-3x(La1-y-zSmyBi 0.04 ) 8+2xTi 18O54 (x=2/3,y=0.5,",1340,Tungsten Bronze orthorhombic,93.9,4337,4,29,1457
Pb 0.6 Ca0.4ZrO 3,1450,Perovskite,94,3600,3,-10,"1401,1487"
Pb 0.6 Ca0. 4(Ni 1/3 Nb 2/3 )O3,,Perovskite,94,3800,3.2,130,907
3SrO-Ta2O5-3TiO 2,1400,composite,94,5200,,,48
(Pb 0.6 Ni 0.4 )(Mg1/3 Nb 2/3 )O3,,Perovskite,94,3800,,130,907
Pb 0.48 Ca0.52[(Fe1/2 Nb 1/2 ) 0.95 Sn 0.05 O3,1150,Perovskite Orthorhombic,94.3,5950,,24,1386
Ca1-xSm2x/3 TiO3 (x=0.6),1450,"Perovskite, Orthorhombic",94.5,14900,5,,1488
CaO-BaO-Li 2O-Sm2O3-TiO2 (14:4:9:12:63),1325,,94.5,7400,,3,1489
Ba6-3xNd 8+2x Ti 18O54 x=0.5 +10 wt% Bi 4Ti 3O12,1300,Tungsten Bronze,94.9,5620,,21,1490
Ba6-3xPr 8+2xTi 18O54,,Tungsten Bronze orthorhombic,95,6000,,200,"1491,1492"
Ba4Sm5.33 Li 4Ti 18O54,1350,Tungsten Bronze orthorhombic,95,1000,4.4,142,1453
"Ba6-3x(La1-y-zSmyBi z) 8+2x Ti 18O54 (x=2/3, y=0.5,
z=.08)",1320,Tungsten Bronze orthorhombic,95,3510,3.8,3,1457
0.3(Sm1/2 Li 1/2 )TiO 3-0.7(Sm1/2 Na1/2 Ti)O 3,1350,Tetragonal,95,1000,10,,1408
0.98TiO 2-0.02Bi 2Ti 4O11,1200,Composite,95,18000,,351,1267
(Ba0.6 Pb 0.4 ) 6-3xLa8+2x Ti 18O54 x=1.5,1380,Tungsten Bronze orthorhombic,95,6000,,200,1452
0.3Sm1/2 Li 1/2 TiO3-0.7Sm1/2 Na1/2 TiO3,1300,Perovskite,95,1000,,-240,1408
"Pb,Ca(Fe , W, Nb)O3",1000,Perovskite,95.7,3840,,10,1371
0.67Ca2/5 sm2/5 TiO3-0.33Li 1/2 Sm1/2 TiO3,1300,Perovskite,95.5,7200,,0,1435
"Ba6-3x(Nd 1-yBi y) 8+2x Ti 18O54 (x=2/3, y=0.12)",,Tungsten Bronze orthorhombic,95.8,5820,4,8,1473
Ba6-xSm8+2x Ti 18O54 (x=0.3) hot pressed,1300,Tungsten Bronze,96,1440,,-14,1460
CaO-BaO-Li 2O-Sm2O3-TiO2 (14:4:8:12:63),1325,,96,7580,,-6,1493
"0.92Ba4.5 (Nd 1-yBi y) 9 Ti 18O54-0.08BaTi 4O9
y=0.12",,Tungsten Bronze orthorhombic,96,5590,,27,1494
"0.4Ca0.6Sm0.8/3 TiO3-0.6(Li 0.5 Nd 0.5)TiO 3 +3 wt%
BaCu(B 2O5)",1100,Perovskite Orthorhombic,96.3,3100,,-20,1495
CaO-SrO-Li 2O-0.83Sm2O3-0.17Yb 2O3 TiO 2,,Perovskite orthorhombic,96.4,2690,,36,1496
"Ba6-3x-zSr zNd 8+2x-y Bi yTi 18O54y=1, x=0.5",,Tungsten Bronze orthorhombic,97,5500,,22,1467
Sr(Bi 1-xNd x) 8 Ti 7O27x=0.1,,,97,740,,,1468
"0.3CaTiO 3-0.4(Li 1/2 Nd 1/2 )TiO 3-
0.3(Dy1/3 Nd 1/3 )TiO 3",1350,"Orthorhombic Pbnm
Perovskite",97.6,5150,,0.4,1477
0.98TiO 2-0.019Bi 2O3,,Mixture phases,97.8,3700,,354,1326
TiO2+2 wt% CuO,900,Tetragonal rutile,98,14000,,374,1497
"0.92Ba4.5 (Nd 1-yBi y) 9 Ti 18O54-0.08BaTi 4O9
(y=0.145)",,Tungsten Bronze orthorhombic,98,5500,,17,1494
Ca1-xNd 2x/3 TiO3 (x=0.39),1400,Perovskite Orthorhombic,98,8560,7,247,1484
(1-x)Ca2/5 Sm2/5 TiO3-xLi 1/2 Nd 1/2 TiO3 (x=0.3),1300,Perovskite Orthorhombic,98,5100,5,,1498
0.75Bi 2O3-0.25Nb 2O5,930,Flourite δ-Bi 2O3 Fm-3m,98,300,,-154,1291
"0.3CaTiO 3-0.4(Li 1/2 Nd 1/2 )TiO 3-
0.3Dy1/3 Nd 1/3 TiO3",1350,Perovskite composites,98,5100,,0,1487
(Nd 1/2 Na1/2 )TiO 3,,Perovskite Orthorhombic,98,2700,,190,1499
Ca(Zr xTi 1-x)O3 (x=0.4),1430,,98,5400,2.49,792,832
Bi 2(Zn 1-xMgx) 2/3 Nb 4/3 O7 (x=0.5),900,Monoclinic+cubic,98,3000,,,1500
(Ca0.275sSm0.4 Li 0.25 )TiO 3 +0.5wt%B 2O3-Li 2O,1200,Perovskite orthorhombic,98.7,5930,,-4,1501
CaO-BaO-Li 2O-Sm2O3-TiO2 (14:2:9:12:63),1325,,98.7,6180,,8,1489
Ba4Sm(28-y)/3 Li yTi 18O54 y=8,1300,Tungsten Bronze orthorhombic,98.8,280,,515,1452
"Ba6-3x(La1-y-zSmyBi z) 8+2x Ti 18O54 (x=2/3, y=0.7,
z=0.08)",1325,Tungsten Bronze orthorhombic,99,4920,4.38,-18,1457
0.7Ca2/5 Sm2/5 TiO3-0.3Li 1/2 Nd 1/2 TiO3,1200,Perovskite,99,6200,,9,"1498,1502"
Ba6-xNd 8+2x Ti 18O54 (x=0.3) hot pressed,1300,Tungsten bronze,99,3680,,110,1460
(Ca1-xNd 2x/3 )TiO 3 (x=0.6),1300,Perovskite,99,3500,3.2,,1503
"Sr 2Ce2Ti 5O16(Sr 1-3x/2 Ce xTiO3 x=0.4)+0.4 wt%
MoO3",1300,Psuedocubic,99,9700,,306,1504
TiO2 (microwave sint),1210,Teragonal,99,30800,4.42,,1505
"Ba6-3x(Nd 1-yBi y) 8+2x Ti 18O54 (x=2/3), y=0.15",,Tungsten Bronze orthorhombic,99.1,5290,,-6,1473
CaO-SrO-Li 2O-0.83Sm2O3-0.17Dy2O3-TiO 2,,Perovskite Orthorhombic,99.5,5930,,30,1496
Pb 0.5 Ca0.5[(Fe1/2 Nb 1/2 ) 0.9 Sn 0.1 O3,1150,"Perovskite, Orthorhombic",99.6,6570,,32,1386
Sr 5Ti 4O13 (Sr n+1Ti nO3n+1 ),,Perovskite,99.8,4000,1.9,801,1255
(Pb 1/2 Ca1/2 ) 0.94 (La1/2 Nd 1/2 ) 0.06 [Fe1/2Nb 1/2 ]O 3+d,1200,Perovskite Orthorhombic,99.9,5800,5.5,0,1506
(Ca1-xNd 2x/3 )TiO 3 (x=0.5),1300,,100,14600,3.2,,1503
Ba(Nd 0.82-zSmzBi 0.18 )Ti 4O12 (z=0.1),1300,"Orthorhombic Tungsten
Bronze",100,3950,4.7,,1471
[(Pb 0.5 Ca0.5 ) 0.95 Nd 0.05](Fe1/2 Nb 1/2 )O3,,Perovskite,100,5800,,0,1507
"CaO-SrO-Li 2O-(1-x)Sm2O3-xDy2 O3-TiO 2
(x=0.17)",,,100,5900,,30,1387
"0.45CaTiO 3-0.35(Li 1/2 Nd 1/2 )TiO 3-
0.2(Dy1/3 Nd 1/3 )TiO 3",1350,"Orthorhombic Pbnm
Perovskite",100.1,6430,,118,1387
"16CaO-9Li 2O-12Sm2O3-63TiO 2+0.75wt%
V 2O5",1200,Composite,100.4,5600,,7,1508
"0.05Pb(Fe 2/3 W1/3 )O3-
0.95Pb 0.45 Ca0.55 (Fe1/2 Nb 1/2 )O3",1000,Perovskite,100.8,3250,,20,1371
"(Pb,Ca)ZrO 3",,Perovskite,101,1000,,,1487
"Ba6-3x--zPb zNd 8+2x-y Bi yTi 18 O54 y=1, z=1.0 x=0.5",,Tungsten Bronze orthorhombic,101,4000,,-4,1467
Bi 1.733 (Zn 0.733 Nb 4/3 )O6.67,1000,Cubic,101,4800,4.8,,1509
"(Pb 0.5 Ca0.5 ) 0.95 La0.05 (Fe0.5 Nb 0.5 )O3+1 wt% PbO-
B2O3-V 2O5",1050,Perovskite Orthorhombic,101,5400,,6,1510
0.55Ca0.61 Nd 0.91 TiO3 -0.45Li 1/2 Nd 1/2 TiO3,1400,Perovskite Orthorhombic,101,5300,7.2,13,1484
Ca1-xSm2x/3 TiO3 (x=0.4),1450,Perovskite Orthorhombic,101,14090,5,,1488
Ca(1-x) Nd 2x/3 TiO3 (x=0.21),,,101,8000,,,1432
Pb 0.5 Ca0.5[(Fe1/2 Nb 1/2 ) 0.95 Sn 0.05 O3,1150,Perovskite orthorhombic,102,4900,,38,1386
Ba6-xLa8+2x Ti 18O54 (x=0.7) hot pressed,1300,Tungsten Bronze,102,2380,,399,1460
Ba(Nd 0.82-zSmzBi 0.18 )Ti 4O12 (z=0.03),1300,,102,3650,4.74,,1471
TiO2+0.05 mol% Al 2O3,1500,Tetragonal rutile P4 2/mmm,102,47100,,,1511
TiO2+0.05 mol% Fe 2O3,1500,Tetragonal rutile P4 2/mmm,102,50100,,,1511
TiO2+0.05 mol% MnO,1500,Tetragonal rutile P4 2/mmm,102,48000,,,1511
TiO2+0.05 mol% CuO,1500,Tetragonal rutile P4 2/mmm,102,48000,,,1511
TiO2+0.05 mol% ZnO,1500,Tetragonal rutile P4 2/mmm,102,48900,,,1511
0.1La(Mg1/2 Ti 1/2 )O3-0.9CaTiO 3,1350,Perovskite,102.5,20200,4.3,395,846
"Ba6-3x(Nd 1-yBi y) 8+2x Ti 18O54 (x=2/3, y=0.18)",,Tungsten Bronze orthorhombic,102.6,4400,4,-17,1473
[(Pb 0.5 Ca0.5 ) 0.95 La0.05 ][Fe0.5 Nb 0.5 ) 1-yTi y]O3+d y=0,1250,Perovskite orthorhombic,102.8,5900,,7,1478
CaO-BaO-Li 2O-Sm2O3-Nd 2O3-TiO2 (14:4:8:10:2:63),1350,Composite,103,7200,,2,1496
"0.4CaTiO 3-0.5(Li 1/2 Nd 1/2 )TiO 3-
0.1(Dy1/3 Nd 1/3 )TiO 3",1350,"Orthorhombic Pbnm
Perovskite",103,4214,,146,1387
Ca1-xNd 2x/3 TiO3 (x=0.39),1350,PerovskiteOrthorhombic Pnma,103,15340,,247,1512
(1-x)Li 1/2 Sm1/2 TiO3-xNaNbO3 (x=0.1),,,103,2120,,-3,1513
Ba4(Sm0.7 Bi 0.3 ) 9+1/3 Ti 18O54,1320,Tungsten Bronze orthorhombic,103.3,2980,,9,1454
(Pb 1/2 Ca1/2 ) 0.95 La0.05 [Fe1/2 Nb 1/2]O3+,1150,Perovskite,103.4,5640,,7,1506
Pb 0.5 Ca0.5 (Fe1/2 Nb 1/2 )O3,,Perovskite,104,4000,2.8,26,907
TiO2,1200,Tetragonal rutile,104,44000,,,"48,1514"
Sr(Bi 1-xNd x) 8 Ti 7O27 x=0.3,,,104,350,,,1468
TiO2+0.05 mol% Fe,1500,Rutile P4 2/mmm,104,50300,,,1514
CaO-Li 2O-Sm2O3-TiO2 (16:9:12:63),1325,,104.1,4320,,13,"1450,1489"
Ba6-3xLa8+2x Ti 18O54,,Tungsten Bronze,105,2000,,450,"1490,1491"
5BaO-Ta2O5 -3TiO 2,1400,Composite,105,800,,,48
0.5Ca0.6 La0.2667 TiO3-0.5Li 1/2 Nd 1/2TiO3,1400,Perovskite cubic,105,7000,,5,1515
Ba(Nd 0.82-zSmzBi 0.18 )Ti 4O12 (z=0.12),1300,Tungsten Bronze,105,4150,3.64,,1471
"Ba6-3x(La1-y-zSmyBi z) 8+2x Ti 18O54 (x=2/3, y=0.7,
z=0.12)",1325,Tungsten Bronze orthorhombic,105.1,4170,4.59,-15,1507
"0.45CaTiO 3-0.45(Li 1/2 Nd 1/2 )TiO 3-
0.1(Dy1/3 Nd 1/3 )TiO 3",1350,"Orthorhombic Pbnm
Perovskite",105.1,5160,,155,1387
0.7BaTiO 3-0.3La(Mg1/2 Ti 1/2 )O3,,Perovskite Pm3m,105.8,6940,4.55,525,847
BaO-(Nd 0.8 Bi .2) 2O3- 4TiO 2,1300,Tungsten Bronze,106,4200,,8,153
"CaO:BaO:Li 2O(Sm1-yNd) 2O3:TiO 2
(14:4:8:12:63)y=0.33",1400,,106,6600,,22,1493
0.3Ca2/5 Sm2/5 TiO3-0.7Li 1/2 Nd 1/2 TiO3,,Perovskite,106,3100,,,1498
"Sr 2Ce2Ti 5O16(Sr 1-3x/2 Ce xTiO3 x=0.4)+0.4wt%
NiO",1300,Psuedocubic,106,10000,,315,1504
0.5Ca2/5 Sm2/5 TiO3-0.5Li 1/2 Nd 1/2 TiO3,1300,,106,3710,5,,1498
Ca1-xNd 2x/3 TiO3 (x=0.3),1400,Perovskite Orthorhombic,107,6590,7,316,1484
"Sr 2Ce2Ti 5O16(Sr 1-3x/2 Ce xTiO3 x=0.4) +0.4wt%
In 2O3",1300,Psuedocubic,107,9400,,310,1504
Ca2/5 Sm2/5 TiO3-Li 1/2 Nd 1/2 TiO3-0.6TiO 2,1300,,107,3300,4,0,1482
CaO-Sm2O3-Li 2O-TiO2 (11:8:5:40),1250,,107.2,5700,,0,1516
0.2Pb(Fe 2/3 W1/3 )O3-0.8Pb.4Ca.6(Fe1/2 Nb 1/2 )O3,930,Perovskite,107.2,3790,,48,1371
CaO-SrO-Li 2O-Sm2O3-TiO2,,Perovskite orthorhombic,108,5480,,15,1496
(Ca1-xNd 2x/3 )TiO 3 (x=0.39),1300,Perovskite,108,17200,3,,1503
Sr(Bi 0.6 Nd 0.4) 8Ti 7O27,1260,Aurivillius type,108,2000,,,1468
Ca0.6 La0.2667 TiO3,1400,Perovskite cubic,109,17600,4.5,213,1515
Ba3.75 La9.5 Ti 18O54,,Tungsten Bronze orthorhombic,109.2,1800,3,,1423
"0.1Pb(Fe 2/3 W1/3 )O3-
0.9Pb 0.45 Ca0.55 (Fe1/2 Nb 1/2 )O3",930,Perovskite,109.4,3500,,5,1371
Pb 0.63 Ca0.37ZrO 3,1450,Perovskite,110,3000,2.8,,1401
0.2CaTiO 3-0.2(Li 0.5 Nd 0.5 )TiO 3,1300,Perovskite,110,2600,,-15,1517
(1-x)Ca2/5 Sm2/5 TiO3-xLi 1/2 Nd 1/2 TiO3 (x=0.6),1300,Perovskite,110,3400,5,155,1498
[(Pb 0.5 Ca0.5 ) 0.98 Nd 0.02](Fe1/2 Nb 1/2 )O3,,Perovskite,110,5800,,525,1507
"0.15CaO-0.01SrO-0.09Li 2O-0.12Sm2O3-
0.63TiO 2",,,110,4500,3,8,1450
"0.3CaTiO 3-0.4(Li 1/2 Nd 1/2 )TiO 3-
0.3La1/3 Nd 1/3 TiO3",1350,Perovskite composite,110,1400,,22,1387
Ba6-xLa8+2x Ti 18O54 (x=0.5) hot pressed,1300,Tungsten Bronze orthorhombic,110,2460,,,1460
"0.2CaTiO 3-0.5(Li 1/2 Nd 1/2 )TiO 3-
0.3(La1/3 Nd 1/3 )TiO 3",1350,Perovskite composite,110.4,1460,,315,1387
Ba2Sr 2Sm2 Ti 4+x Ta6-xO30-x/2 (x=3),1340,,111,200,3.3,,1518
"[(Ca,Sr)x(La,Nd)2/3-2x/3]TiO3 x=0.9",1350,Tetragonal I4/mcm,111.3,4500,,273,1287
"Ba6-3x(La1-y-zSmyBi z) 8+2x Ti 18O54 (x=2/3, y=0.5,
z=0.12)",1320,Tungsten Bronze orthorhombic,111.3,2470,3.7,-30,1457
"Ba6-3x(La1-y-zSmyBi z) 8+2x Ti 18O54 (x=2/3, y=0.7,
z=0.16)",1300,Tungsten Bronze orthorhombic,111.4,2530,4.3,-21,1457
(1-x)Ca0.8 Sr 0.2 TiO3-xLi 0.5 Nd 0.5 TiO3 (x=0.87),,Perovskite tetragonal,111.6,2000,,-3,1519
"[(Pb 0.5 Ca0.5 ) 0.95 La0.05 ][Fe0.5 Nb 0.5 ) 1-yTi y]O3+d
y=0.05",1250,Perovskite orthorhombic,111.7,5200,,24,1478
"0.6(Na,La)TiO 3-0.4(Li,Sm)TiO 3",,Perovskite,112,1060,,18,1314
"Sr 2Ce2Ti 5O16 (Sr 1-3x/2 Ce xTiO3  x=0.4)+0.4 wt%
CeO2",1300,Psuedocubic,112,9400,,305,1504
Pb 0.95 Ca.05ZrO 3,1250,Perovskite,112,720,2.8,,1401
"Ba6-3x- Nd 8+2x-y Bi yTi 18O54 y=2, x=0.5",,Tungsten Bronze orthorhombic,112,3000,,25,1467
"0.05Pb(Fe 2/3 W1/3 )O3-
0.95Pb 0.5 Ca0.5 (Fe1/2 Nb 1/2 )O3",1000,Perovskite,112.2,2730,,52,1371
CaO-SrO-Li 2O-0.83Sm2O3-0.17Nd 2O3-TiO 2,,Perovskite orthorhombic,112.5,4900,,13,1496
[Ca0.4 (Li 1/2 Nd 1/2 ) 0.6]TiO 3,1350,Perovskite,112.6,4480,,8,1356
Sr 2Ce2Ti 5O16 (Sr 1-3x/2 Ce xTiO3 x=0.4),1300,Psuedocubic,113,8000,,306,1504
"Sr 2Ce2Ti 5O16 (Sr 1-3x/2 Ce xTiO3  x=0.4)+0.2 wt%
La2O3",1300,Psuedocubic,113,9700,,287,1504
0.3CaTiO 3-0.7Li 1/2 Sm1/2 TiO3,1300,Perovskite orthorhombic,114,3700,,12,1520
Ba2Sr 2Sm2 Ti 4+x Ta6-xO30-x/2 (x=2),1340,,114,150,3.63,,1518
Ba2Sr 2Sm2 Ti 4+x Ta6-xO30-x/2x=2.5,1340,,114,140,,,1518
"0.25CaTiO 3-0.75(Li 1/2 Nd 1/2 )TiO 3+10wt%
Bi 4B2O9",1200,,114,2830,,-8,1521
Ba4(Nd 0.7 Bi 0.3 ) 9.33 Ti 18O54,1320,Tungsten Bronze orthorhombic,114.1,2700,,44,1454
CaO-SrO-Li 2O-0.83Sm2O3-0.17Pr 6O11O3 -TiO2,,Perovskite orthorhombic,114.3,4850,,14,1496
BaO-(Nd 0.7 Bi 0.3 ) 2O3-4TiO 2,1275,Tungsten bronze,115,2100,,26,153
TiO2,1000,Rutile,115,46000,,,1522
0.7(Li 1/2 Nd 1/2 )TiO 3-0.3(Na1/2 Sm1/2 )TiO 3,,Orthorhombic,115,3800,,15,1523
"Ba6-3x(La1-y-zSmyBi z) 8+2x Ti 18O54 (x=2/3, y=0.5,
z=0.15)",1300,"Tungsten Bronze
Orthorhombic",115.4,1884,3.58,-22,1457
"0.3CaTiO 3-0.4(Li 1/2 Nd 1/2 )TiO 3-
0.3(La1/3 Nd 1/3 )TiO 3",1350,"Orthorhombic Pbnm
Perovskite",116,1675,,23,1387
"[(Pb 0.5 Ca0.5 ) 0.95 La0.05 ][Fe0.5 Nb 0.5 ) 1-yTi y]O3+d
y=0.1",1200,Perovskite orthorhombic,116.6,4950,17,17,1462
0.3(Na1/2 La1/2 )TiO 3-0.7(Li 1/2 Sm1/2 )TiO 3,1300,Perovskite Orthorhombic,117,2280,3,-19,1314
"Ba6-3x(La1-y-zSmyBi z) 8+2x Ti 18O54 (x=2/3, y=0.7,
z=0.2)",1275,"Tungsten Bronze
Orthorhombic",117,1780,4.29,-36,1457
"0.6CaTiO 3-0.1(Li 1/2 Nd 1/2 )TiO 3-
0.3(La1/3 Nd 1/3 )TiO 3",1350,"Orthorhombic Pbnm
Perovskite",117,3950,,258,1387
"0.4CaTiO 3-0.3(Li 1/2 Nd 1/2 )TiO 3-
0.3(La1/3 Nd 1/3 )TiO 3",1350,"Orthorhombic Pbnm
Perovskite",117,2070,,119,1387
CaO-SrO-Li 2O-0.83Sm2O3-0.17Sm2 O3-TiO 2,,Perovskite Orthorhombic,117.5,4120,,15,1496
Ca(Zr 0.4 Ti 0.6 )O3,,Perovskite Orthorhombic,118,6400,,,823
Pb 0.65 Ca.35 ZrO 3,1450,Perovskite,118,1260,2.8,29,1401
Sr 5.7 Al 0.7 Nb 9.3 O30,1375,"Tetragonal Tungsten Bronze
P4bm",118,80,3.1,,504
"Bi 1.5 Zn 0.92 Nb 1.5 O6.92 +3 wt% (0.81MoO 3-
0.19CuO)",900,Cubic,118.2,1000,2.3,,1524
Ba0.75 Sr 0.25 (Nd xBi 1-x) 2Ti 4O12(x=0.75),1250,,118.5,4900,,-1,1525
Ca1-xNd 2x/3 TiO3 (x=0.2),1400,Perovskite Orthorhombic,119,4200,7.2,433,1484
Ca1-xSm2x/3 TiO3 (x=0.2),1450,Perovskite Orthorhombic,119.3,12330,5,,1488
(1-x)Li 1/2 Sm1/2 TiO3-xNaNbO3 (x=0.2),,,120,2300,,9,1513
"Bi 1.5 Zn 0.92 Nb 1.5 O6.92 +3 wt% (0.21BaCO 3 -
0.79CuO)",950,Cubic,120.1,1050,2.3,,1524
"Ba6-3x(La1-y-zSmyBi z) 8+2x Ti 18O54 (x=2/3, y=0.5,
z=0.18)",1300,Tungsten Bronze,120.2,1571,3.8,-15,1457
"0.4CaTiO 3-0.5(Li 1/2 Nd 1/2 )TiO 3-
0.1(La1/3 Nd 1/3 )TiO 3",1350,"Orthorhombic Pbnm
Perovskite",121.3,3040,,113,1387
"0.45CaTiO 3-0.25(Li 1/2 Nd 1/2 )TiO 3-
0.3(Dy1/3 Nd 1/3 )TiO 3",1350,"Orthorhombic Pbnm
Perovskite",121.3,3650,,109,1387
(La1/2 Na1/2 )TiO 3,1300,Cubic perovskite,122,9800,3,480,1314
"0.15CaO-0.011SrO—0.09Li 2O-13Sm2O3 -
0.63TiO 2",,,123,4150,,10.8,1496
"0.5CaTiO 3-0.4(Li 1/2 Nd 1/2 )TiO 3-
0.1(La1/3 Nd 1/3 )TiO 3",1350,"Orthorhombic Pbnm
Perovskite",123,4148,,136,1387
Sr 3Ce2Ti 6O19(Sr 1-3x/2 CexTiO3x=0.333),1350,Psuedocubic,123,10000,,392,1526
"Ba6-3x(La1-y-zSmyBi z) 8+2x Ti 18O54 (x=2/3, y=0.5,
z=0.2)",1300,"Tungsten Bronze
Orthorhombic",124.5,1430,3.58,-9,1457
0.4CaTiO 3-0.6Li 1/2 Nd 1/2 TiO3,,Perovskite Orthorhombic,126,2600,2.1,127,1527
Bi 1.5 Zn 0.92 Nb 1.5 O6.92,1050,,126.2,520,2.4,,1384
Ba3La3 Ti 5 Ta5O30,1425,,126.6,110,3.1,100,1528
"(Pb 1-xCax)[Fe1/2 Nb 1/2 ] 1-yZr y]O3 (y=0.01, x=0.4)",1150,Perovskite,126.7,3630,3,118,1378
xBi 4B2O9-(1-x)(0.2CaTiO 3-0.8Li 0.5 Nd 0.5 TiO 3),,Composite,127,2700,,-4,261
"0.2Pb(Fe 2/3 W1/3 )O3-
0.8Pb 0.45 Ca0.55 (Fe1/2 Nb 1/2 )O3",930,Perovskite,127.2,2300,,96,1371
"0.6CaTiO 3-0.3(Li 1/2 Nd 1/2 )TiO 3-
0.1(La1/3 Nd 1/3 )TiO 3",1350,"Orthorhombic Pbnm
Perovskite",128.2,4460,,256,1387
0.5(Li 1/2 Nd 1/2 )TiO 3-0.5(Na1/2 Nd 1/2)TiO 3,,Perovskite,130,2000,,20,1523
0.2CaTiO 3-0.8Li .5Nd .5TiO3+5 wt% Bi 2Ti 2O7,1300,"Perovskite Orthorhombic
Pbnm",130,2400,,20,1529
(La0.44 Pb 0.33 )TiO 3,1300,Orthorhombic Ibmm,130,5000,3,300,1434
Ba4La2 Ti 4 Ta6O30,1425,,131.8,540,3.47,,1528
Pb 07Ca03ZrO 3,1400,Perovskite,132,1800,2.8,86,1401
"0.2CaTiO 3-0.68(Li 1/2 Nd 1/2 )TiO 3-
0.12(La1/3 Nd 1/3 )TiO 3",1350,"Tetragonal P-4b2
Perovskite",132.6,1450,,-17,1387
Sr 4Ce2Ti 7O22,1325,Psuedocubic perovskite,133,11100,2.3,,1526
Sr .8Ca0.2 TiO3,1400,Perovskite,133.9,3950,1.62,1534,1129
5CaO-2Nb 2O5-3TiO 2,1300,Composite,134,1500,,,48
0.8CaTiO 3-0.2(Li 1/2 Nd 1/2 )TiO 3,,Perovskite,134,13800,,200,1527
0.5(Ca0.7Nd 0.2 )TiO 3-0.5(Li 1/2 Nd 1/2)TiO 3,1150,Composite,134,2200,,20,1530
Sr 4Ce2Ti 7O22 (Sr 1-3x/2 CexTiO3 x=0.286),1350,Psuedocubic perovskite,136,10800,,428,1526
"0.4CaTiO 3-0.48(Li 1/2 Nd 1/2 )TiO 3-
0.12(La1/3 Nd 1/3 )TiO 3",1350,"Perovskite Orthorhombic
Pbnm",136.4,2220,,122,1387
La(1-x)/3 Na xNbO3 (x=0.02),1350,Peerovskite,138,1700,,350,1531
Ca(Zr xTi 1-x)O3 (x=0.3),1430,Perovskite,138,4900,2.3,588,823
Ca0.16 Sr 0.04 Li 0.4 Nd 0.4 TiO3+0.75 mol% Li,1270,Perovskite Pnma,138,1600,,52,1532
0.4CaTiO 3-0.6(LiNd)TiO 3,,Perovskites,139,3250,,110,1533
Pb 0.6 Ca0.4[(Fe1/2 Nb 1/2 ) 0.95 Sn 0.05 O3,1150,Perovskite cubic,139.4,2450,,140,1386
PbZrO 3-CeO2,1250,Composite,140,2500,3,-1080,1534
0.6PbZrO 3-0.4Ca(Fe1/2 Nb 1/2 )O3,1250,Perovskite,140.7,1776,3.02,120,1462
(Ca1-xNd 2x/3 )TiO 3 (x=0.15),1300,Perovskite,141,11300,2.77,,1503
Ca(Zr xTi 1-x)O3 (x=0.2),1430,Perovskite,141,5900,2.14,732,823
(Ca1-xNd 2x/3 )TiO 3 (x=0.27),1300,Perovskite,141,10350,3.07,,1503
"0.6CaTiO 3-0.28(Li 1/2 Nd 1/2 )TiO 3-
0.12(La1/3 Nd 1/3 )TiO 3",1350,"Perovskite Orthorhombic
Pbnm",142,3327,,283,1387
Sr 5Ce2Ti 8O25,1325,Psuedocubic Perovskite,142,11100,2.3,,1526
Pb 0.6 Ca.4[(Fe1/2 Nb 1/2 ) 0.9 Sn 0.1 O3,1150,Perovskite cubic,142.6,2520,,130,1386
Sr 5Ce2Ti 8O25 (Sr 1-3x/2 CexTiO3 x=0.25),1375,Psuedocubic,143,11000,,478,1526
Sr 0.8 Ca0.2 TiO3,,Perovskite Tetragonal I4/mcm,145,4050,1.62,1534,1255
Bi 1.5 Zn 0.92Nb 1.5 O6.92 +0.6 wt% V 2O5,850,,148,120,,,1384
"0.4CaTiO 3-0.5(LiNd)TiO 3-0.1(Bi,Na)TiO 3",,Composite,148,2650,,123,1533
"0.4CaTiO 3-0.6Li 1/2 Nd 1/2 TiO3 +15 wt% Bi 2O3-
2TiO 2",,Composite,150,2200,,65,1529
Ca(Zr xTi 1-x)O3 (x=0.1),1410,Perovskite,150,5000,2.02,749,823
"0.4CaTiO 3-0.6Li 0.5 Nd 0.5 TiO3 +10 wt%
Bi 2Ti 2O7",1175,,150,2400,,70,1527
Bi 1.5 ZnNb 1.5 O7,,Cubic,150,300,2.9,,"1535,1536"
Sr 6Ce2Ti 9O28 (Sr 1-3x/2 CexTiO3 x=0.222),1375,Psuedocubic Perovskite,150,9600,,497,1526
Ca(Zr 0.2Ti 0.8)O3,,Perovskite Orthorhombic,153,4400,,,823
Pb 0.6 Ca0.4 (Fe1/2 Nb 1/2 )O3,,Perovskite,154,1700,2.3,135,907
Sr 7Ce2Ti 10O31 (Sr 1-3x/2 CexTiO3 x=0.2),1375,Psuedocubic Perovskite,157,9300,,544,1526
CaTiO3,1400,"Orthorhombic Perovskite
Pbnm",162,1290,1.5,859,"823,1255"
0.1Pb(Fe 1/2 Nb 1/2 )O3-0.9CaTiO 3,1200,Perovskite cubic,164,6180,2.8,583,1540
Pb 0.75 Ca0.25ZrO 3,1300,Perovskite,167,960,2.4,111,1401
Sr 8Ce2Ti 11O34 (Sr 1-3x/2 CexTiO3 x=0.182),1375,Psuedocubic Perovskite,167,8000,,601,1526
PbZrO 3-CeO2 -SrTiO 3-NiO-Nb 2O5,1250,,170,3600,3,800,1534
Sr 0.1 Ca0.9 TiO3,,Orthorhombic Perovskite,170,8320,1,931,1255
0.3Pb(Fe 1/2 Nb 1/2 )O3-0.7CaTiO 3,1200,Perovskite cubic,172.7,810,2.7,392,1540
Sr 9Ce2Ti 12O37 (Sr 1-3x/2 CexTiO3 x=0.167),1375,Psuedo cubic Perovskite,173,3000,,637,1526
"0.4CaTiO 3-0.4(LiNd)TiO 3-0.2(Bi,Na)TiO 3",,,174,1300,,91,1533
KTaO3,1340,Cubic Pm3m,177,2900,3.6,,1537
Sr 10Ce2Ti 13O40 (Sr 13x/2 Ce xTiO3  x=0.154),1400,Psuedo cubic Perovskite,179,8000,,724,1526
Sr 0.2 Ca0.8 TiO3,,Perovskite,181,3900,1.4,991,1255
Sr 11Ce2Ti 14O43 (Sr 1-3x/2 Ce xTiO3 x=0.154),1400,Psuedo cubic Perovskite,185,6000,,789,1526
"0.4CaTiO 3-0.3(LiNd)TiO 3-0.3(Bi,Na)TiO 3",,,204,1300,,147,1533
Sr 0.4 Ca0.6 TiO3,,Perovskite,218,7180,1.3,1164,1255
Ba0.5 Sr 0.5 TiO3-BaWO4,,,225,580,,,1538
Sr 8Ce2PbTi 12O36,1300,,229,4400,2,950,1639
0.5Pb(Fe 1/2 Nb 1/2 )O3-0.5CaTiO 3,1200,Perovskite cubic,232.1,870,2.3,433,1540
Sr 0.5 Ca0.5 TiO3,,Perovskite OrthorhombicPbnm,236,4120,1.2,1234,1255
"0.4CaTiO 3-0.2(LiNd)TiO 3-0.4(Bi,Na)TiO 3",,,253,740,,,1533
Pb 1.5 Nb 2O6.5,,Cubic,259,3010,,1239,1541
SrTiO 3,,Cubic perovskite Pm-3m,270,3000,2,1500,"1255,1542"
Ag(Nb 1/3 Ta2/3 )O3 +1 wt% CuO,875,"Perovskite Orthorhombic
pbcm",271,800,,,1543
BaTi 0.7 Ga0.15 Nb 0.15 O3,1500,Perovskite Tetragonal P4mm,275,100,2.4,,1268
Ag(Nb 2/4 Ta2/4 )O3,1200,"Perovskite Pbcm
Orthorhombic",285,300,2.4,,1543
Ag(Nb 1/4 Ta3/4 )O3,925,Perovskite Pbcm,295,600,2.6,,1543
Sr 7Ce2Pb 2Ti 12O37,1250,,301,4300,1.8,1287,1539
40 wt% Ba0.6 Sr 0.4 TiO3-60wt%BaZn 6Ti 6O 19,1300,Composite,324,400,,,1544
0.8PbZrO 3-0.2Ca(Fe1/2 Nb 1/2 )O3,1250,Perovskite Rhombohedral,335.8,314,2,386,1462
Bi 6Ti 5TeO22,1010,,350,220,,2600,1039
Ba0.2 Sr 0.8 TiO3,1450,Cubic perovskite,363,2400,2.3,,1545
Ba0.3 Sr 0.7 TiO3-10 mol% MgTiO 3,1350,Cubic perovskite,365,1500,,,1546
AgTa0.57 Nb 0.43 O3,1200,Perovskite,380,800,,,1547
Ag(Nb 2/4 Ta2/4 )O3 +1 wt% CuO,900,Perovskite,398,400,2.3,,1543
Ag0.52 Ta0.48 O3,1250,"Perovskite , Monoclinic P2/m",415,430,2,,1548
Ba0.5 Sr 0.5 TiO3,,Perovskite,420,2250,,,1255
Sr 6Ce2Pb 3Ti 12O36,1200,,430,2300,1.7,2218,1539
Ba0.5 Sr 0.5 Ti 1-3y/2 W yO3 (y=0.05),,,431,365,2.11,,1549
Ba0.4 Sr 0.6 Ti 0.9 Mn 0.1 O3,1400,Perovkite,449,580,,,1550
Ag(Nb 3/4 Ta1/4 )O3- Ag(Nb 1/4 Ta3/4 )O3 (5:55),925,Perovskite Orthorhombic,463,200,1.97,,1543
Ag(Nb 3/4 Ta1/4 )O3,925,"Perovskite Orthorhombic
Pbcm",487,200,1.89,,1543
Ba0.8 Sr 0.2 TiO3,1450,Perovskite,560,850,1.9,,1545
0.7Pb(Fe 1/2 Nb 1/2 )O3-0.3CaTiO 3,1150,Perovskite cubic,566,120,1.42,1075,1540
60 wt% Ba0.6 Sr 0.4 TiO3-40 wt% BaZn 6Ti 6O 19,1300,Composite,584,250,,,1544
Ba0.4 Sr 0.6 TiO3,1450,Perovskie,672,1600,1.7,,1545
BaTi 0.5 Ga0.25 Nb 0.25 O3,1500,Perovskite Tetragonal P4mm,760,40,2.4,,1268
Ba0.6 Sr 0.4 TiO3,1450,Perovskie,838,300,1.6,,1545
Ba0.4 Sr 0.6 TiO3,,Perovskite,1038,720,,,1551
Ba0.6 Sr 0.4 TiO3+2 mol% BaCu(B 2O5),,Perovskite,2553,330,,,1552
Ba0.6 Sr 0.4 TiO3+0.5 wt% MgCo 2(VO4) 2,,Perovskite,2763,300,1,,1553
